Repository: philippbogdan/rare-earth-free-magnet-alignment

# A textured parent need not make an aligned magnet

Permanent magnets without rare earths lose remanence, the magnetisation left after saturation, when their grains' easy axes fail to line up. A NumPy orientation engine uses cited crystal structures, transformations and magnetic properties to give a ceiling, mechanism and refuting measurement for **558 phase and route combinations**, including an Nd2Fe14B reference. **394 of 441 held-out measurements stayed within the frozen v1 ceilings.** In printed MnAl(C), even perfect parent texture caps alignment at **0.61**, against **0.50** for random grains.
The six product variants put their easy axes at 52.2° to the parent's fibre. Perfect parent texture concentrates them on a ring, leaving the pole empty.

The cap assumes equal variant populations and no bias. [Routes that select variants or orient the hard phase](docs/method.md#routes-beyond-the-mnal-c-cap) offer ways beyond it.

## Find the mechanism and the test

The [account](results/account.csv) gives a mechanism and refuting measurement for **558 combinations**: 31 phases across 18 routes, including Nd2Fe14B as a rare-earth reference. The rare-earth-free subset contains 540 combinations.

| Verdict | Combinations | Meaning |
|---|---:|---|
| Full | 103 | Alignment of at least 0.95 is allowed |
| Capped | 30 | Variant geometry limits alignment |
| None | 196 | The route supplies no alignment gain |
| Open | 229 | A named unpublished quantity decides |
Of the full cells, 51 concern films or single-crystal parents and four belong to the Nd2Fe14B reference; these physical ceilings are not bulk manufacturing recipes. Every open cell names the missing quantity, alternative outcomes and deciding measurement.

<details>
<summary>Atlas route key</summary>

| Code | Meaning |
|---|---|
| FP | Field pressing of powder |
| MO | Shape orientation of single-crystal particles |
| FS | Field orientation of crystals in a melt |
| DS | Directional solidification |
| AM | Additive manufacturing |
| FA | Field annealing or field bias during formation |
| RX | Rolled or recrystallised parent |
| SA | Stress annealing or stress bias during transformation |
| HD | Hot deformation |
| HDDR | Hydrogenation, disproportionation, desorption and recombination |
| TGG | Templated grain growth |
| SC | Single-crystal parent |
| EP | Epitaxy (films) |

A `+` combines the parent preparation with field or stress bias. The [route definitions](docs/method.md#routes) give the prerequisites.

</details>

## Test the ceiling against measurements

**394 of 441 held-out measurements stayed within the frozen v1 ceilings: 89.3%.** Another 34 straddled the limit after conversion uncertainty; 13 clearly exceeded it.
Each row shows a measurement interval relative to its ceiling plus tolerance; zero is the tested boundary. The strip at right shows that row's ceiling, with a gap separating the restrictive and high ceilings.

A passing result tests an upper bound; 221 measurements had ceilings of at least 0.97, which remanence ratios rarely exceed. The [validation record](docs/validation.md) separates the more restrictive ceilings, exclusions and failures.

| Frozen rules | Fresh measurements | Within | Straddling | Violated |
|---|---:|---:|---:|---:|
| v2 | 4 | 4 | 0 | 0 |
| v3 | 89 | 89 | 0 | 0 |
| v4 | 40 | 34 | 4 | 2 |
| v5 | 60 | 60 | 0 | 0 |

Each revision was held out only on a later batch. Correcting v3's missing same-sample saturation values produced one exceedance associated with exchange enhancement; earlier-batch rescoring remains post hoc.

## Assumptions made

- Alignment is the volume-weighted mean absolute projection of the easy axes. It equals the remanence ratio for saturated, non-interacting uniaxial grains.
- Routes operate at their physical best. Exchange enhancement is excluded; coercivity, cost and manufacturing yield are not predicted.
- Missing physical inputs remain conditional. The [method](docs/method.md) and [evidence rules](docs/data.md) define the limits.

## How to use it

**Load** [account.csv](results/account.csv) to compare routes, then follow its record IDs into [data](data/README.md). **Run** the tests and regenerate the numbers using [REPRODUCE.md](REPRODUCE.md).

# Measurements that test the ceilings

These files contain published remanence ratios, remanence and texture measurements, with sample conditions, uncertainties and citations. Match a record's `id` to `case` in a score file to inspect its conversion interval and frozen ceiling.

Held-out, exposed and post-hoc comparisons use the same measurements but have different evidential status. The [validation record](../../docs/validation.md) keeps them separate. Some records cannot test alignment, and some materials contain rare-earth substitutions or the Nd-Fe-B reference; inspect the composition and score status before selecting a subset.

File: data/outcomes/ferrite_ndfeb_outcomes.yaml (part 1 of 2)
# Published outcomes for M-type ferrites and non-FP routes of the Nd2Fe14B reference.
# Rare-earth substitutions are recorded in composition and conditions.la_co where available.
# Unit conversions, plot readings and source-image transcription details are in note.
# Batch membership and scoring eligibility are described in docs/validation.md.
- id: hexa_iso_br_went1952
  phase: BaFe12O19
  route: isotropic
  process: Ferroxdure (sintered BaFe12O19-based ceramic, random grain orientation)
  conditions:
    field_T: null
    T_process_K: null
    parent_texture: none
    magnet_axis: any (isotropic)
    density_rel: null
    density_g_cm3: 4.8
    la_co: 'no'
  quantity: Br
  value: 0.205
  unit: T
  uncertainty: 0.005
  measured_along: any direction (isotropic)
  measurement: not stated
  n_samples: material class (typical)
  source:
    doi: null
    title: Ferroxdure, a class of new permanent magnet materials
    first_author: Went, J. J.
    year: 1952
    url: https://www.worldradiohistory.com/Archive-Company-Publications/Philips-Technical-Review/50s/Philips-Technical-Review-1951.pdf
    evidence: full_text
    locator: Part I, pp. 195-196
  quote: Thus the value of the remanent induction of Ferroxdure at room temperature is rather low compared with
    that of "Ticonal" G, namely 0.20-0.21 Wb/m2 [2000-2100 gauss] and 1.34 Wb/m2 [13400 gauss], respectively.
  note: Philips Technical Review has no DOI. Quote read from the scanned volume (re-OCRed with tesseract); OCR character
    errors corrected; table values checked against the page image. Density ~4.8 g/cm3 per Table IV of the same paper
    (X-ray 5.3).
- id: hexa_iso_mrms_went1952
  phase: BaFe12O19
  route: isotropic
  process: sintered Ferroxdure, approximate composition BaFe12O19
  conditions:
    field_T: null
    T_process_K: null
    parent_texture: none
    magnet_axis: any (isotropic)
    density_rel: null
    la_co: 'no'
  quantity: Mr_over_Ms
  value: 0.5
  unit: ''
  measured_along: any direction (isotropic)
  measurement: remanence vs saturation, temperatures up to 400 °C (Fig. 6)
  n_samples: not stated
  source:
    doi: null
    title: Ferroxdure, a class of new permanent magnet materials
    first_author: Went, J. J.
    year: 1952
    url: https://www.worldradiohistory.com/Archive-Company-Publications/Philips-Technical-Review/50s/Philips-Technical-Review-1951.pdf
    evidence: full_text
    locator: Part II, 'Remanence', p. 201
  quote: The remanent magnetization of a hard magnetic material consisting of crystals with one direction of easy
    magnetization oriented at random should be one half of the saturation magnetization. This has been found to
    be true for sintered Ferroxdure of the approximate composition BaFe12O19 at [...]
  note: Philips Technical Review has no DOI. Quote read from the scanned volume (re-OCRed with tesseract); OCR character
    errors corrected; table values checked against the page image. Qualitative ('found to be true'); value 0.5 is
    the stated ideal.
- id: hexa_iso_br_stuijts1954_ferroxdure1
  phase: BaFe12O19
  route: isotropic
  process: Ferroxdure I (isotropic sintered BaM), production material
  conditions:
    field_T: null
    T_process_K: null
    parent_texture: none
    magnet_axis: any (isotropic)
    density_rel: null
    la_co: 'no'
  quantity: Br
  value: 0.205
  unit: T
  measured_along: any (isotropic)
  measurement: average value of production material (Table II)
  n_samples: average of production
  source:
    doi: null
    title: Ferroxdure II and III, anisotropic permanent magnet materials
    first_author: Stuijts, A. L.
    year: 1954
    url: https://www.worldradiohistory.com/Archive-Company-Publications/Philips-Technical-Review/50s/Philips-Technical-Review-1954.pdf
    evidence: full_text
    locator: p. 141-142 text and Table II, p. 147
  quote: '[...] so constituted is equal to half the saturation magnetization, i.e. about 0.21 Wb/m2 [2100 gauss].
    ... Table II. Average values of certain physical properties of Ferroxdure I, Ferroxdure II and Ferroxdure III
    at room temperature. ... Remanent induction ... 0.205 0.37 0.30 Wb/m2 2050 3700 3000 gauss'
  note: 'Philips Technical Review has no DOI. Quote read from the scanned volume (re-OCRed with tesseract); OCR
    character errors corrected; table values checked against the page image. Table II columns: Ferroxdure I, II,
    III.'
- id: hexa_iso_br_goudsmit_f10
  phase: M-type ferrite (unspecified)
  route: isotropic
  process: commercial isotropic sintered ferrite grade F10
  conditions:
    field_T: null
    T_process_K: null
    parent_texture: none
    magnet_axis: any (isotropic)
    density_rel: null
    la_co: unknown
  quantity: Br
  value: 0.21
  unit: T
  measured_along: not stated
  measurement: datasheet minimum value
  n_samples: grade minimum
  source:
    doi: null
    title: Goudsmit ferrite grade system (ferrite grades available at Goudsmit)
    first_author: Goudsmit Magnetics
    year: 2025
    url: https://www.goudsmitmagnetics.com/uploads/pdf/ferrite_grades_available_at_goudsmit_20250822_4120.pdf
    evidence: datasheet
    locator: p. 1, Ferrite grades table
  quote: F10 isotropic 210 127 211 6.4 -0.18 0.40 225
  note: Datasheet value (accessed 2026-10-03); measurement method/sample count not stated; composition (Sr-only
    vs La-Co) not stated. Value is the specified minimum (mT), not typical.
- id: hexa_iso_br_eclipse_c1
  phase: M-type ferrite (unspecified)
  route: isotropic
  process: commercial isotropic sintered ferrite grade C1 (US designation)
  conditions:
    field_T: null
    T_process_K: null
    parent_texture: none
    magnet_axis: any (isotropic)
    density_rel: null
    la_co: unknown
  quantity: Br
  value: 0.23
  unit: T
  measured_along: not stated
  measurement: datasheet typical
  n_samples: grade typical
  source:
    doi: null
    title: Technical Data Sheet - Ferrite Magnets / Ceramic Magnets
    first_author: Eclipse Magnetics
    url: https://www.eclipsemagnetics.com/site/assets/files/22199/eclipsemagnetics_ferrite_and_ceramic_datasheet.pdf
    evidence: datasheet
    locator: tables 'Chinese Standard' and 'US standard' (p. 1-2)
  quote: C1 230 2.30 148 1.86 258 3.50 8.36 1.05 ... Isotropic (unoriented) grade example:− C1; Anisotropic (oriented)
    grade examples:− C5, C7, C8.
  note: Datasheet value (accessed 2026-10-03); measurement method/sample count not stated; composition (Sr-only
    vs La-Co) not stated.
- id: hexa_fp_br_par_stuijts1954_1250
  phase: BaFe12O19
  route: FP
  process: BaM powder (single-crystal particles) aligned in a field as aqueous sludge, pressed, dried, sintered
    at 1250 °C
  conditions: &id001
    field_T: null
    T_process_K: 1523
    parent_texture: none
    magnet_axis: field direction
    density_rel: 0.766
    density_g_cm3: 4.06
    la_co: 'no'
    consolidation: wet (aqueous sludge) pressing in field, then sintering
  quantity: Br
  value: 0.27
  unit: T
  measured_along: parallel to alignment field
  measurement: remanence along original field direction
  n_samples: 1
  source:
    doi: null
    title: Ferroxdure II and III, anisotropic permanent magnet materials
    first_author: Stuijts, A. L.
    year: 1954
    url: https://www.worldradiohistory.com/Archive-Company-Publications/Philips-Technical-Review/50s/Philips-Technical-Review-1954.pdf
    evidence: full_text
    locator: Table I, p. 145
  quote: Table I. Remanences of anisotropic Ferroxdure as measured parallel and at right-angles to the direction
    of the field in which the crystals are oriented, after sintering at different temperatures. ... 4060 4.06 0.270
    2700 0.121 1210 0.45 0.321 3210
  note: 'Philips Technical Review has no DOI. Quote read from the scanned volume (re-OCRed with tesseract); OCR
    character errors corrected; table values checked against the page image. Columns: density (kg/m3, g/cm3), Br//
    (Wb/m2, gauss), Br-perp (Wb/m2, gauss), Br-perp/Br//, mu0*JHc (Wb/m2), JHc (Oe). density_rel computed by compiler
    with X-ray density 5.3 g/cm3. Br-perp/Br// = 0.45.'
- id: hexa_fp_br_perp_stuijts1954_1250
  phase: BaFe12O19
  route: FP
  process: BaM powder (single-crystal particles) aligned in a field as aqueous sludge, pressed, dried, sintered
    at 1250 °C
  conditions: *id001
  quantity: Br
  value: 0.121
  unit: T
  measured_along: perpendicular to alignment field
  measurement: remanence at right angles to original field direction
  n_samples: 1
  source:
    doi: null
    title: Ferroxdure II and III, anisotropic permanent magnet materials
    first_author: Stuijts, A. L.
    year: 1954
    url: https://www.worldradiohistory.com/Archive-Company-Publications/Philips-Technical-Review/50s/Philips-Technical-Review-1954.pdf
    evidence: full_text
    locator: Table I, p. 145
  quote: Table I. Remanences of anisotropic Ferroxdure as measured parallel and at right-angles to the direction
    of the field in which the crystals are oriented, after sintering at different temperatures. ... 4060 4.06 0.270
    2700 0.121 1210 0.45 0.321 3210
  note: Philips Technical Review has no DOI. Quote read from the scanned volume (re-OCRed with tesseract); OCR character
    errors corrected; table values checked against the page image. Same sample as the parallel record; the perpendicular
    remanence measures misaligned grains.
- id: hexa_fp_br_par_stuijts1954_1275
  phase: BaFe12O19
  route: FP
  process: BaM powder (single-crystal particles) aligned in a field as aqueous sludge, pressed, dried, sintered
    at 1275 °C
  conditions: &id002
    field_T: null
    T_process_K: 1548
    parent_texture: none
    magnet_axis: field direction
    density_rel: 0.823
    density_g_cm3: 4.36
    la_co: 'no'
    consolidation: wet (aqueous sludge) pressing in field, then sintering
  quantity: Br
  value: 0.292
  unit: T
  measured_along: parallel to alignment field
  measurement: remanence along original field direction
  n_samples: 1
  source:
    doi: null
    title: Ferroxdure II and III, anisotropic permanent magnet materials
    first_author: Stuijts, A. L.
    year: 1954
    url: https://www.worldradiohistory.com/Archive-Company-Publications/Philips-Technical-Review/50s/Philips-Technical-Review-1954.pdf
    evidence: full_text
    locator: Table I, p. 145
  quote: Table I. Remanences of anisotropic Ferroxdure as measured parallel and at right-angles to the direction
    of the field in which the crystals are oriented, after sintering at different temperatures. ... 4360 4.36 0.292
    2920 0.125 1250 0.43 0.285 2850
  note: 'Philips Technical Review has no DOI. Quote read from the scanned volume (re-OCRed with tesseract); OCR
    character errors corrected; table values checked against the page image. Columns: density (kg/m3, g/cm3), Br//
    (Wb/m2, gauss), Br-perp (Wb/m2, gauss), Br-perp/Br//, mu0*JHc (Wb/m2), JHc (Oe). density_rel computed by compiler
    with X-ray density 5.3 g/cm3. Br-perp/Br// = 0.43.'
- id: hexa_fp_br_perp_stuijts1954_1275
  phase: BaFe12O19
  route: FP
  process: BaM powder (single-crystal particles) aligned in a field as aqueous sludge, pressed, dried, sintered
    at 1275 °C
  conditions: *id002
  quantity: Br
  value: 0.125
  unit: T
  measured_along: perpendicular to alignment field
  measurement: remanence at right angles to original field direction
  n_samples: 1
  source:
    doi: null
    title: Ferroxdure II and III, anisotropic permanent magnet materials
    first_author: Stuijts, A. L.
    year: 1954
    url: https://www.worldradiohistory.com/Archive-Company-Publications/Philips-Technical-Review/50s/Philips-Technical-Review-1954.pdf
    evidence: full_text
    locator: Table I, p. 145
  quote: Table I. Remanences of anisotropic Ferroxdure as measured parallel and at right-angles to the direction
    of the field in which the crystals are oriented, after sintering at different temperatures. ... 4360 4.36 0.292
    2920 0.125 1250 0.43 0.285 2850
  note: Philips Technical Review has no DOI. Quote read from the scanned volume (re-OCRed with tesseract); OCR character
    errors corrected; table values checked against the page image. Same sample as the parallel record; the perpendicular
    remanence measures misaligned grains.
- id: hexa_fp_br_par_stuijts1954_1300
  phase: BaFe12O19
  route: FP
  process: BaM powder (single-crystal particles) aligned in a field as aqueous sludge, pressed, dried, sintered
    at 1300 °C
  conditions: &id003
    field_T: null
    T_process_K: 1573
    parent_texture: none
    magnet_axis: field direction
    density_rel: 0.879
    density_g_cm3: 4.66
    la_co: 'no'
    consolidation: wet (aqueous sludge) pressing in field, then sintering
  quantity: Br
  value: 0.326
  unit: T
  measured_along: parallel to alignment field
  measurement: remanence along original field direction
  n_samples: 1
  source:
    doi: null
    title: Ferroxdure II and III, anisotropic permanent magnet materials
    first_author: Stuijts, A. L.
    year: 1954
    url: https://www.worldradiohistory.com/Archive-Company-Publications/Philips-Technical-Review/50s/Philips-Technical-Review-1954.pdf
    evidence: full_text
    locator: Table I, p. 145
  quote: Table I. Remanences of anisotropic Ferroxdure as measured parallel and at right-angles to the direction
    of the field in which the crystals are oriented, after sintering at different temperatures. ... 4660 4.66 0.326
    3260 0.117 1170 0.36 0.247 2470
  note: 'Philips Technical Review has no DOI. Quote read from the scanned volume (re-OCRed with tesseract); OCR
    character errors corrected; table values checked against the page image. Columns: density (kg/m3, g/cm3), Br//
    (Wb/m2, gauss), Br-perp (Wb/m2, gauss), Br-perp/Br//, mu0*JHc (Wb/m2), JHc (Oe). density_rel computed by compiler
    with X-ray density 5.3 g/cm3. Br-perp/Br// = 0.36.'
- id: hexa_fp_br_perp_stuijts1954_1300
  phase: BaFe12O19
  route: FP
  process: BaM powder (single-crystal particles) aligned in a field as aqueous sludge, pressed, dried, sintered
    at 1300 °C
  conditions: *id003
  quantity: Br
  value: 0.117
  unit: T
  measured_along: perpendicular to alignment field
  measurement: remanence at right angles to original field direction
  n_samples: 1
  source:
    doi: null
    title: Ferroxdure II and III, anisotropic permanent magnet materials
    first_author: Stuijts, A. L.
    year: 1954
    url: https://www.worldradiohistory.com/Archive-Company-Publications/Philips-Technical-Review/50s/Philips-Technical-Review-1954.pdf
    evidence: full_text
    locator: Table I, p. 145
  quote: Table I. Remanences of anisotropic Ferroxdure as measured parallel and at right-angles to the direction
    of the field in which the crystals are oriented, after sintering at different temperatures. ... 4660 4.66 0.326
    3260 0.117 1170 0.36 0.247 2470
  note: Philips Technical Review has no DOI. Quote read from the scanned volume (re-OCRed with tesseract); OCR character
    errors corrected; table values checked against the page image. Same sample as the parallel record; the perpendicular
    remanence measures misaligned grains.
- id: hexa_fp_br_par_stuijts1954_1320
  phase: BaFe12O19
  route: FP
  process: BaM powder (single-crystal particles) aligned in a field as aqueous sludge, pressed, dried, sintered
    at 1320 °C
  conditions: &id004
    field_T: null
    T_process_K: 1593
    parent_texture: none
    magnet_axis: field direction
    density_rel: 0.913
    density_g_cm3: 4.84
    la_co: 'no'
    consolidation: wet (aqueous sludge) pressing in field, then sintering
  quantity: Br
  value: 0.362
  unit: T
  measured_along: parallel to alignment field
  measurement: remanence along original field direction
  n_samples: 1
  source:
    doi: null
    title: Ferroxdure II and III, anisotropic permanent magnet materials
    first_author: Stuijts, A. L.
    year: 1954
    url: https://www.worldradiohistory.com/Archive-Company-Publications/Philips-Technical-Review/50s/Philips-Technical-Review-1954.pdf
    evidence: full_text
    locator: Table I, p. 145
  quote: Table I. Remanences of anisotropic Ferroxdure as measured parallel and at right-angles to the direction
    of the field in which the crystals are oriented, after sintering at different temperatures. ... 4840 4.84 0.362
    3620 0.072 720 0.20 0.117 1170
  note: 'Philips Technical Review has no DOI. Quote read from the scanned volume (re-OCRed with tesseract); OCR
    character errors corrected; table values checked against the page image. Columns: density (kg/m3, g/cm3), Br//
    (Wb/m2, gauss), Br-perp (Wb/m2, gauss), Br-perp/Br//, mu0*JHc (Wb/m2), JHc (Oe). density_rel computed by compiler
    with X-ray density 5.3 g/cm3. Br-perp/Br// = 0.2.'
- id: hexa_fp_br_perp_stuijts1954_1320
  phase: BaFe12O19
  route: FP
  process: BaM powder (single-crystal particles) aligned in a field as aqueous sludge, pressed, dried, sintered
    at 1320 °C
  conditions: *id004
  quantity: Br
  value: 0.072
  unit: T
  measured_along: perpendicular to alignment field
  measurement: remanence at right angles to original field direction
  n_samples: 1
  source:
    doi: null
    title: Ferroxdure II and III, anisotropic permanent magnet materials
    first_author: Stuijts, A. L.
    year: 1954
    url: https://www.worldradiohistory.com/Archive-Company-Publications/Philips-Technical-Review/50s/Philips-Technical-Review-1954.pdf
    evidence: full_text
    locator: Table I, p. 145
  quote: Table I. Remanences of anisotropic Ferroxdure as measured parallel and at right-angles to the direction
    of the field in which the crystals are oriented, after sintering at different temperatures. ... 4840 4.84 0.362
    3620 0.072 720 0.20 0.117 1170
  note: Philips Technical Review has no DOI. Quote read from the scanned volume (re-OCRed with tesseract); OCR character
    errors corrected; table values checked against the page image. Same sample as the parallel record; the perpendicular
    remanence measures misaligned grains.
- id: hexa_fp_br_par_stuijts1954_1340
  phase: BaFe12O19
  route: FP
  process: BaM powder (single-crystal particles) aligned in a field as aqueous sludge, pressed, dried, sintered
    at 1340 °C
  conditions: &id005
    field_T: null
    T_process_K: 1613
    parent_texture: none
    magnet_axis: field direction
    density_rel: 0.921
    density_g_cm3: 4.88
    la_co: 'no'
    consolidation: wet (aqueous sludge) pressing in field, then sintering
  quantity: Br
  value: 0.385
  unit: T
  measured_along: parallel to alignment field
  measurement: remanence along original field direction
  n_samples: 1
  source:
    doi: null
    title: Ferroxdure II and III, anisotropic permanent magnet materials
    first_author: Stuijts, A. L.
    year: 1954
    url: https://www.worldradiohistory.com/Archive-Company-Publications/Philips-Technical-Review/50s/Philips-Technical-Review-1954.pdf
    evidence: full_text
    locator: Table I, p. 145
  quote: Table I. Remanences of anisotropic Ferroxdure as measured parallel and at right-angles to the direction
    of the field in which the crystals are oriented, after sintering at different temperatures. ... 4880 4.88 0.385
    3850 0.025 250 0.07
  note: 'Philips Technical Review has no DOI. Quote read from the scanned volume (re-OCRed with tesseract); OCR
    character errors corrected; table values checked against the page image. Columns: density (kg/m3, g/cm3), Br//
    (Wb/m2, gauss), Br-perp (Wb/m2, gauss), Br-perp/Br//, mu0*JHc (Wb/m2), JHc (Oe). density_rel computed by compiler
    with X-ray density 5.3 g/cm3. Br-perp/Br// = 0.07.'
- id: hexa_fp_br_perp_stuijts1954_1340
  phase: BaFe12O19
  route: FP
  process: BaM powder (single-crystal particles) aligned in a field as aqueous sludge, pressed, dried, sintered
    at 1340 °C
  conditions: *id005
  quantity: Br
  value: 0.025
  unit: T
  measured_along: perpendicular to alignment field
  measurement: remanence at right angles to original field direction
  n_samples: 1
  source:
    doi: null
    title: Ferroxdure II and III, anisotropic permanent magnet materials
    first_author: Stuijts, A. L.
    year: 1954
    url: https://www.worldradiohistory.com/Archive-Company-Publications/Philips-Technical-Review/50s/Philips-Technical-Review-1954.pdf
    evidence: full_text
    locator: Table I, p. 145
  quote: Table I. Remanences of anisotropic Ferroxdure as measured parallel and at right-angles to the direction
    of the field in which the crystals are oriented, after sintering at different temperatures. ... 4880 4.88 0.385
    3850 0.025 250 0.07
  note: Philips Technical Review has no DOI. Quote read from the scanned volume (re-OCRed with tesseract); OCR character
    errors corrected; table values checked against the page image. Same sample as the parallel record; the perpendicular
    remanence measures misaligned grains.
- id: hexa_fp_br_stuijts1954_ferroxdure2
  phase: BaFe12O19
  route: FP
  process: 'Ferroxdure II: anisotropic BaM, wet-pressed in magnetic field and sintered (production, 1954)'
  conditions:
    field_T: null
    T_process_K: null
    parent_texture: none
    magnet_axis: field direction
    density_rel: null
    la_co: 'no'
    density_g_cm3: 4.8-4.9 (Table II)
  quantity: Br
  value: 0.375
  unit: T
  uncertainty: 0.025
  measured_along: alignment direction
  measurement: product specification range
  n_samples: grade range
  source:
    doi: null
    title: Ferroxdure II and III, anisotropic permanent magnet materials
    first_author: Stuijts, A. L.
    year: 1954
    url: https://www.worldradiohistory.com/Archive-Company-Publications/Philips-Technical-Review/50s/Philips-Technical-Review-1954.pdf
    evidence: full_text
    locator: p. 146
  quote: 'One of them, Ferroxdure II, is intended for applications involving a fixed air-gap, in which high induction
    is the most important requirement, e.g. for loudspeakers. Its magnetic properties are as follows: Br = 0.35-0.40
    Wb/m2 [3500 - 4000 gauss]'
  note: Philips Technical Review has no DOI. Quote read from the scanned volume (re-OCRed with tesseract); OCR character
    errors corrected; table values checked against the page image. value = midpoint of range; Table II average 0.37
    Wb/m2.
- id: hexa_fp_br_stuijts1954_ferroxdure3
  phase: BaFe12O19
  route: FP
  process: 'Ferroxdure III: anisotropic BaM (higher coercivity variant), field-pressed and sintered'
  conditions:
    field_T: null
    T_process_K: null
    parent_texture: none
    magnet_axis: field direction
    density_rel: null
    la_co: 'no'
  quantity: Br
  value: 0.3
  unit: T
  uncertainty: 0.02
  measured_along: alignment direction
  measurement: product specification range
  n_samples: grade range
  source:
    doi: null
    title: Ferroxdure II and III, anisotropic permanent magnet materials
    first_author: Stuijts, A. L.
    year: 1954
    url: https://www.worldradiohistory.com/Archive-Company-Publications/Philips-Technical-Review/50s/Philips-Technical-Review-1954.pdf
    evidence: full_text
    locator: p. 146
  quote: 'The other, Ferroxdure III, is intended for use in a strong demagnetizing field, or in circumstances where
    the working point may vary, as in magnetic clutches, dynamo magnets and yoke magnets. The magnetic properties
    of this material are: Br = 0.28-0.32 Wb/m2 [2800 -3200 gauss]'
  note: Philips Technical Review has no DOI. Quote read from the scanned volume (re-OCRed with tesseract); OCR character
    errors corrected; table values checked against the page image. value = midpoint of range.
- id: hexa_fp_texture_stablein1966_1100
  phase: BaFe12O19
  route: FP
  process: oriented barium ferrite specimens sintered at 1100 °C
  conditions:
    field_T: null
    T_process_K: 1373
    parent_texture: none
    magnet_axis: fibre (c) axis
    density_rel: null
    la_co: 'no'
  quantity: texture_metric
  value: 14
  unit: pole_figure_max_mrd
  measured_along: c-axis frequency in preferred direction (fibre texture)
  measurement: radiographic (X-ray) texture measurement
  n_samples: 1
  source:
    doi: 10.1109/tmag.1966.1065942
    title: Changes in crystal texture of barium ferrite upon sintering
    first_author: Stablein, H.
    year: 1966
    url: https://api.openalex.org/works/doi:10.1109/tmag.1966.1065942
    evidence: abstract
    locator: abstract
  quote: The frequency of the c axes in the preferred direction amounted to about 14 with the 1100°C specimen and
    to about 41 with the 1350°C specimen (measured in units of the non-oriented specimen).
  note: OpenAlex abstract prints 'thecaxes' (italic c). Alignment method of the 'oriented specimens' not stated
    in the abstract.
- id: hexa_fp_texture_stablein1966_1350
  phase: BaFe12O19
  route: FP
  process: oriented barium ferrite specimens sintered at 1350 °C
  conditions:
    field_T: null
    T_process_K: 1623
    parent_texture: none
    magnet_axis: fibre (c) axis
    density_rel: null
    la_co: 'no'
  quantity: texture_metric
  value: 41
  unit: pole_figure_max_mrd
  measured_along: c-axis frequency in preferred direction (fibre texture)
  measurement: radiographic (X-ray) texture measurement
  n_samples: 1
  source:
    doi: 10.1109/tmag.1966.1065942
    title: Changes in crystal texture of barium ferrite upon sintering
    first_author: Stablein, H.
    year: 1966
    url: https://api.openalex.org/works/doi:10.1109/tmag.1966.1065942
    evidence: abstract
    locator: abstract
  quote: The frequency of the c axes in the preferred direction amounted to about 14 with the 1100°C specimen and
    to about 41 with the 1350°C specimen (measured in units of the non-oriented specimen).
  note: OpenAlex abstract prints 'thecaxes' (italic c). Alignment method of the 'oriented specimens' not stated
    in the abstract.
- id: hexa_other_br_cochardt1963
  phase: SrFe12O19
  route: 'other: not stated (high-energy modified Sr ferrite magnet)'
  process: modified strontium ferrite magnet (composition modifications in M1O-M2O-Fe2O3 systems), typical production
    values
  conditions:
    field_T: null
    T_process_K: null
    parent_texture: none
    magnet_axis: not stated
    density_rel: null
    la_co: 'no'
  quantity: Br
  value: 0.41
  unit: T
  measured_along: not stated
  measurement: rapid test method on several thousand specimens
  n_samples: typical values
  source:
    doi: 10.1063/1.1729468
    title: Modified Strontium Ferrite, a New Permanent Magnet Material
    first_author: Cochardt, A.
    year: 1963
    url: https://api.crossref.org/works/10.1063/1.1729468
    evidence: abstract
    locator: abstract
  quote: 'A modified strontium ferrite magnet could be developed which appears to have a higher magnetic energy
    than any other oxide magnet material previously known. Typical values are: Br=4100 G, IHc=3000 Oe, (BH)max=4.0
    mgo.'
  note: Alignment route not stated in abstract (energy product implies an oriented magnet). 4100 G = 0.41 T.
- id: hexa_fp_br_iida1999_laco_x03
  phase: (Sr,La)(Fe,Co)12O19
  route: FP
  process: Sr1-xLaxCoxFe12-xO19 (x = 0.3) calcined 1200 °C, milled to submicron, wet-pressed (xylene+oleic acid)
    in ~10 kOe, sintered 1180-1240 °C
  conditions:
    field_T: 1.0
    T_process_K: 1473
    parent_texture: none
    magnet_axis: field direction
    density_rel: null
    la_co: yes (x = 0.3)
  quantity: Br
  value: 0.445
  unit: T
  measured_along: alignment direction
  measurement: not stated in abstract (DC recording fluxmeter per full text)
  n_samples: best composition
  source:
    doi: 10.3379/jmsjmag.23.1093
    title: 'Hgh-Performance Ferrite Magnets: M-Type Sr-Ferrite Containing Lanthanum and Cobalt.'
    first_author: Iida, K.
    year: 1999
    url: https://api.openalex.org/works/doi:10.3379/jmsjmag.23.1093
    evidence: abstract
    locator: abstract
  quote: At a composition of x = 0.3, the magnetic properties for permanent magnets were much improved, with the
    highest values of Br = 4.45 kG, HcJ = 4.82 kOe, and (BH)max = 4.86 MGOe.
  note: 4.45 kG = 0.445 T. La is a rare earth.
- id: hexa_fp_br_iida1999_x0_x04
  phase: SrFe12O19
  route: FP
  process: same process as La-Co series; x = 0 (SrFe12O19 with SiO2/CaCO3 additives) sintered at 1200 °C
  conditions:
    field_T: 1.0
    T_process_K: 1473
    parent_texture: none
    magnet_axis: field direction
    density_rel: ~0.97-0.98
    la_co: no (x = 0)
  quantity: Br
  value: 0.44
  unit: T
  measured_along: alignment direction
  measurement: DC recording fluxmeter (per experimental section)
  n_samples: 1 per composition
  source:
    doi: 10.3379/jmsjmag.23.1093
    title: 'Hgh-Performance Ferrite Magnets: M-Type Sr-Ferrite Containing Lanthanum and Cobalt.'
    first_author: Iida, K.
    year: 1999
    url: https://www.jstage.jst.go.jp/article/jmsjmag/23/4_2/23_4_2_1093/_pdf
    evidence: full_text
    locator: Sect. 3.2, p. 1094
  quote: By contrast with these slight increase of Br (4.4 kG->4.5 kG) in the compositional range x = 0 to 0.4,
    HcJ drastically changed (3.8 kOe->4.8 kOe) before it abruptly decreased for the compositions x≥ 0.4.
  note: J-STAGE scan, OCR transcription (tesseract), OCR errors corrected. 4.4 kG at x = 0 (Sr-only) rising to 4.5
    kG at x = 0.4 (La-Co).
- id: hexa_fp_orientation_iida1999
  phase: SrFe12O19
  route: FP
  process: as above, x = 0-0.4, sintered 1200 °C
  conditions:
    field_T: 1.0
    T_process_K: 1473
    parent_texture: none
    magnet_axis: field direction
    density_rel: null
    la_co: x = 0 (no) to 0.4 (yes)
  quantity: texture_metric
  value: 0.975
  unit: orientation_factor
  uncertainty: 0.005
  measured_along: alignment direction
  measurement: orientation degree Jr/Js (magnetic)
  n_samples: series x = 0-0.4
  source:
    doi: 10.3379/jmsjmag.23.1093
    title: 'Hgh-Performance Ferrite Magnets: M-Type Sr-Ferrite Containing Lanthanum and Cobalt.'
    first_author: Iida, K.
    year: 1999
    url: https://www.jstage.jst.go.jp/article/jmsjmag/23/4_2/23_4_2_1093/_pdf
    evidence: full_text
    locator: Sect. 3.2, p. 1094
  quote: It is well-known that Br is determined by the product of saturation magnetization (4πJs), orientation degree
    (Jr/Js), and bulk density (ρ). In the compositional range from 0 to 0.4, the orientation degree (Jr/Js) and
    sintered density (ρ) kept constant at about 97~98%.
  note: OCR transcription, corrected. Jr/Js = 0.97-0.98 (value = midpoint) is directly an alignment factor A; the
    same sentence gives the relative density 0.97-0.98.
- id: hexa_cs_br_lee1999_review
  phase: SrFe12O19
  route: 'other: conventional sintering (alignment method not stated in review)'
  process: SrM + 0.6 wt% SiO2 + 0.7 wt% CaO sintered 1200 °C, 4 h
  conditions:
    field_T: null
    T_process_K: 1473
    parent_texture: none
    magnet_axis: not stated
    density_rel: null
    la_co: 'no'
  quantity: Br
  value: 0.36
  unit: T
  measured_along: not stated
  measurement: not stated
  n_samples: 1 (best)
  source:
    doi: 10.1088/1361-6463/abfad4
    title: On the potential of hard ferrite ceramics for permanent magnet technology—a review on sintering strategies
    first_author: Granados-Miralles, Cecilia
    year: 2021
    url: https://arxiv.org/pdf/2309.15680
    evidence: review
    locator: Sect. 3.1, p. 5
  quote: In 1999, Lee et al obtained an enhanced coercivity of 281 kA m−1 by sintering SrM mixed with 0.6 wt% SiO2
    and 0.7 wt% CaO at 1200 °C for 4 h [101]. However, the orientation was not so high, which yield only moderate
    values of remanence (0.36 T)
  note: Value quoted by review (ref. [101]).
- id: hexa_cs_br_topfer2005_review
  phase: SrFe12O19
  route: 'other: conventional sintering (alignment method not stated in review)'
  process: Sr-ferrite + 0.5 wt% SiO2 and CaO (1:1), sintered 1280 °C short time; 98% dense
  conditions:
    field_T: null
    T_process_K: 1553
    parent_texture: none
    magnet_axis: not stated
    density_rel: 0.98
    la_co: 'no'
  quantity: Br
  value: 0.42
  unit: T
  measured_along: not stated
  measurement: not stated
  n_samples: 1 (best)
  source:
    doi: 10.1088/1361-6463/abfad4
    title: On the potential of hard ferrite ceramics for permanent magnet technology—a review on sintering strategies
    first_author: Granados-Miralles, Cecilia
    year: 2021
    url: https://arxiv.org/pdf/2309.15680
    evidence: review
    locator: Sect. 3.1, p. 5
  quote: '[...] found out that a Sr-ferrite powder mixed with 0.5 wt% of SiO2 and CaO in a 1:1 ratio, and sintered
    at 1280 °C for a short period of time, resulted in a dense Srferrite magnet (98%) with refined microstructure
    and good magnetic properties (Br = 0.42 T, H c = 282 kA m−1 , and BH max = 32.6 kJ m−3 ).'
  note: Value quoted by review (Töpfer et al 2005, ref. [102]).
- id: hexa_cs_br_huang2018_review
  phase: SrFe12O19
  route: 'other: conventional sintering (alignment method not stated in review)'
  process: SrM + 1.1 wt% CaCO3 + 0.4 wt% SiO2 + 0.3 wt% Co3O4 + dispersant, conventionally sintered; 99% dense
  conditions:
    field_T: null
    T_process_K: null
    parent_texture: none
    magnet_axis: not stated
    density_rel: 0.99
    la_co: no La (Co3O4 additive)
  quantity: Br
  value: 0.44
  unit: T
  measured_along: not stated
  measurement: not stated
  n_samples: 1 (best)
  source:
    doi: 10.1088/1361-6463/abfad4
    title: On the potential of hard ferrite ceramics for permanent magnet technology—a review on sintering strategies
    first_author: Granados-Miralles, Cecilia
    year: 2021
    url: https://arxiv.org/pdf/2309.15680
    evidence: review
    locator: Sect. 3.1, p. 5
  quote: By conventionally sintering a mixture of SrM powders with 1.1 wt% CaCO3 , 0.4 wt% SiO2 , 0.3 wt% Co3 O4
    , and 0.5 wt% of a dispersant, they managed to manufacture a 99% dense piece with remarkably good magnetic properties
    (Br = 0.44 T, H c = 264 kA m−1 , and BH max = 38.7 kJ m−3 ).
  note: Value quoted by review (Huang et al 2018, ref. [70]).
- id: hexa_cs_br_du2019_review
  phase: SrFe12O19
  route: 'other: two-step conventional sintering (alignment method not stated in review)'
  process: 'two-step sintering: 1200 °C 10 min then 1000 °C 2 h; fully dense'
  conditions:
    field_T: null
    T_process_K: 1473
    parent_texture: none
    magnet_axis: not stated
    density_rel: 1.0
    la_co: 'no'
  quantity: Br
  value: 0.44
  unit: T
  measured_along: not stated
  measurement: not stated
  n_samples: 1 (best)
  source:
    doi: 10.1088/1361-6463/abfad4
    title: On the potential of hard ferrite ceramics for permanent magnet technology—a review on sintering strategies
    first_author: Granados-Miralles, Cecilia
    year: 2021
    url: https://arxiv.org/pdf/2309.15680
    evidence: review
    locator: Sect. 3.1, p. 5
  quote: Such a procedure resulted in a fully dense Sr-ferrite magnet with a remanence of 0.44 T, a coercivity of
    328 kA m−1 , and a BH max of 37.6 kJ m−3 .
  note: Value quoted by review (Du et al 2019, ref. [66]).
- id: hexa_cs_br_besenicar1991_review
  phase: SrFe12O19
  route: 'other: conventional sintering, ''highly anisotropic'' (alignment method not stated in review)'
  process: fine SrM + 0.5 wt% SiO2 sintered 1260 °C, 3 min hold; 97% dense; SiO2 promoted particle rearrangement
  conditions:
    field_T: null
    T_process_K: 1533
    parent_texture: none
    magnet_axis: not stated
    density_rel: 0.97
    la_co: 'no'
  quantity: Br
  value: 0.39
  unit: T
  measured_along: not stated
  measurement: not stated
  n_samples: 1 (best)
  source:
    doi: 10.1088/1361-6463/abfad4
    title: On the potential of hard ferrite ceramics for permanent magnet technology—a review on sintering strategies
    first_author: Granados-Miralles, Cecilia
    year: 2021
    url: https://arxiv.org/pdf/2309.15680
    evidence: review
    locator: Sect. 3.1, p. 6
  quote: '[...] but it also promotes rearrangement of Sr-ferrite particles during sintering leading to highly anisotropic
    magnets with elevated density (97% of the theoretical value). These values were achieved at 1260 °C with a holding
    time of only 3 min at the final temperature, and yield a remanence of ≈0.39 T'
  note: Value quoted by review (Beseničar and Drofenik 1991, ref. [99]).
- id: hexa_sps_br_obara2002_review
  phase: (Sr,La)(Fe,Co)12O19
  route: 'other: SPS (uniaxial pressure 50 MPa; field alignment not stated)'
  process: La,Co-doped SrM fine particles (1.0 wt% La2O3, 0.1 wt% Co3O4), SPS 1100 °C, 5 min, 50 MPa; fully dense
    (5.15 g/cm3)
  conditions:
    field_T: null
    T_process_K: 1373
    parent_texture: none
    magnet_axis: not stated
    density_rel: 1.0
    la_co: 'yes'
  quantity: Br
  value: 0.32
  unit: T
  measured_along: not stated
  measurement: not stated
  n_samples: '1'
  source:
    doi: 10.1088/1361-6463/abfad4
    title: On the potential of hard ferrite ceramics for permanent magnet technology—a review on sintering strategies
    first_author: Granados-Miralles, Cecilia
    year: 2021
    url: https://arxiv.org/pdf/2309.15680
    evidence: review
    locator: Sect. 3.3, p. 7
  quote: With a final temperature of 1100 °C, a holding time of only 5 min and an applied pressure of 50 MPa, they
    prepared fully dense samples (density = 5.15 g cm−1 [3]) with a remanence of 0.32 T, a coercivity of 325 kA
    m−1 , and a BH max of 18.3 kJ m−1 [3].
  note: Value quoted by review (Obara et al 2002, ref. [107]); unit typos ('g cm−1 [3]') are in the source.
- id: hexa_sps_mrms_sauramuzquiz2016_review
  phase: SrFe12O19
  route: 'other: SPS of hydrothermal SrM nanoplatelets (shape alignment under uniaxial pressure, no field)'
  process: hydrothermally synthesised thin SrM platelets consolidated by SPS; c-axis texture confirmed by pole figures
  conditions:
    field_T: null
    T_process_K: null
    parent_texture: none
    magnet_axis: pressing axis (normal to pellet)
    density_rel: null
    la_co: 'no'
  quantity: Mr_over_Ms
  value: 0.89
  unit: ''
  measured_along: out of pellet plane (pressing direction)
  measurement: M-H loop, Mr/Ms in mass units
  n_samples: '1'
  source:
    doi: 10.1088/1361-6463/abfad4
    title: On the potential of hard ferrite ceramics for permanent magnet technology—a review on sintering strategies
    first_author: Granados-Miralles, Cecilia
    year: 2021
    url: https://arxiv.org/pdf/2309.15680
    evidence: review
    locator: Sect. 3.3, p. 8
  quote: This crystalline alignment translates in a pronounced magnetic alignment (M r /M s ratio = 0.89), which
    combined with the high coercivity results in an even higher BH max value of 26 kJ m−3 .
  note: 'Value quoted by review (Saura-Múzquiz et al 2016, ref. [58]). Footnote 3 of review: Mr/Ms is used as the
    degree of magnetic orientation.'
- id: hexa_fp_sps_mrms_field_review
  phase: SrFe12O19
  route: FP
  process: hydrothermal SrM platelets aligned in a magnetic field prior to SPS consolidation
  conditions:
    field_T: null
    T_process_K: null
    parent_texture: none
    magnet_axis: field direction
    density_rel: null
    la_co: 'no'
    consolidation: SPS
  quantity: Mr_over_Ms
  value: 0.95
  unit: ''
  measured_along: alignment direction
  measurement: M-H loop, Mr/Ms
  n_samples: '1'
  source:
    doi: 10.1088/1361-6463/abfad4
    title: On the potential of hard ferrite ceramics for permanent magnet technology—a review on sintering strategies
    first_author: Granados-Miralles, Cecilia
    year: 2021
    url: https://arxiv.org/pdf/2309.15680
    evidence: review
    locator: Sect. 3.3, p. 8
  quote: Applying a magnetic field prior to sintering showed an improvement on the texture (M r /M s ratio = 0.95),
    but this came at the cost of a reduced coercivity (133 kA m−1 ), and the BH max betterment was not significant
    (29 kJ m−3 )[114].
  note: Value quoted by review (ref. [114]).
- id: hexa_sps_mrms_anneal_review
  phase: SrFe12O19
  route: 'other: SPS of SrM platelets + post-anneal 4 h at 850 °C (no field)'
