Repository: philippbogdan/rare-earth-free-magnet-alignment

# Measurements that test the ceilings

These files contain published remanence ratios, remanence and texture measurements, with sample conditions, uncertainties and citations. Match a record's `id` to `case` in a score file to inspect its conversion interval and frozen ceiling.

Held-out, exposed and post-hoc comparisons use the same measurements but have different evidential status. The [validation record](../../docs/validation.md) keeps them separate. Some records cannot test alignment, and some materials contain rare-earth substitutions or the Nd-Fe-B reference; inspect the composition and score status before selecting a subset.

File: data/outcomes/fese_hea_outcomes.yaml
# Published sample outcomes for Fe3Se4 and high-entropy magnetic alloys.
# Batch membership and scoring eligibility are described in docs/validation.md.
- id: hea_a_ta_br_na2021
  phase: FeCoNiAlCu0.4Ti0.4 (alloy A)
  route: isotropic
  process: arc cast then thermal anneal at optimal temperature
  conditions: &id001
    field_T: 0
    T_process_K: 650–700 °C anneal; paper groups optimal thermal anneal
    parent_texture: as-cast, unreported
    magnet_axis: not reported
  quantity: Br
  value: 0.218
  unit: T
  measured_along: not specified; likely sample measurement direction
  measurement: VSM at room temperature; applied field up to ±20 kOe, demagnetization corrected; saturation not explicitly
    demonstrated
  n_samples: not reported
  source:
    doi: 10.1063/9.0000097
    title: Hard magnetic properties of FeCoNiAlCuXTiX based high entropy alloys
    first_author: Suok-Min Na
    year: 2021
    url: https://pubs.aip.org/aip/adv/article/11/1/015210/1075317/Hard-magnetic-properties-of-FeCoNiAlCuXTiX
    evidence: full_text
    locator: Table I
  quote: '|Alloy A (TA) |22\.8 |24\.1 |24\.0 |11\.0 |10\.4 |7\.8 |881 |5\.16 |2\.18 |0\.47 |'
  note: Table Mr in kG treated as residual induction in the text; converted kG to T. The full hysteresis loop was
    measured, but exact magnet axis was not stated.
- id: hea_a_ta_bhmax_na2021
  phase: FeCoNiAlCu0.4Ti0.4 (alloy A)
  route: isotropic
  process: arc cast then thermal anneal at optimal temperature
  conditions: *id001
  quantity: BHmax
  value: 0.47
  unit: MGOe
  measured_along: not specified
  measurement: VSM at room temperature; applied field up to ±20 kOe, demagnetization corrected; saturation not explicitly
    demonstrated
  n_samples: not reported
  source:
    doi: 10.1063/9.0000097
    title: Hard magnetic properties of FeCoNiAlCuXTiX based high entropy alloys
    first_author: Suok-Min Na
    year: 2021
    url: https://pubs.aip.org/aip/adv/article/11/1/015210/1075317/Hard-magnetic-properties-of-FeCoNiAlCuXTiX
    evidence: full_text
    locator: Table I
  quote: '|Alloy A (TA) |22\.8 |24\.1 |24\.0 |11\.0 |10\.4 |7\.8 |881 |5\.16 |2\.18 |0\.47 |'
  note: Reported table energy product for this sample. No independent replications stated.
- id: hea_a_ta_mrms_na2021
  phase: FeCoNiAlCu0.4Ti0.4 (alloy A)
  route: isotropic
  process: arc cast then thermal anneal at optimal temperature
  conditions: *id001
  quantity: Mr_over_Ms
  value: 0.422
  unit: dimensionless
  measured_along: not specified
  measurement: VSM at room temperature; applied field up to ±20 kOe, demagnetization corrected; saturation not explicitly
    demonstrated
  n_samples: not reported
  source:
    doi: 10.1063/9.0000097
    title: Hard magnetic properties of FeCoNiAlCuXTiX based high entropy alloys
    first_author: Suok-Min Na
    year: 2021
    url: https://pubs.aip.org/aip/adv/article/11/1/015210/1075317/Hard-magnetic-properties-of-FeCoNiAlCuXTiX
    evidence: full_text
    locator: Table I
  quote: '|Alloy A (TA) |22\.8 |24\.1 |24\.0 |11\.0 |10\.4 |7\.8 |881 |5\.16 |2\.18 |0\.47 |'
  note: Computed from same-row table Mr and Ms; same CGS units cancel. No independent replications stated.
- id: hea_a_fa_br_na2021
  phase: FeCoNiAlCu0.4Ti0.4 (alloy A)
  route: FA
  process: arc cast; 650 °C, 1 h under 10 kOe; cool in field
  conditions: &id002
    field_T: 1.0
    T_process_K: 923.15
    parent_texture: as-cast, unreported
    magnet_axis: applied field, measurement axis not explicit
  quantity: Br
  value: 0.266
  unit: T
  measured_along: not specified; likely sample measurement direction
  measurement: VSM at room temperature; applied field up to ±20 kOe, demagnetization corrected; saturation not explicitly
    demonstrated
  n_samples: not reported
  source:
    doi: 10.1063/9.0000097
    title: Hard magnetic properties of FeCoNiAlCuXTiX based high entropy alloys
    first_author: Suok-Min Na
    year: 2021
    url: https://pubs.aip.org/aip/adv/article/11/1/015210/1075317/Hard-magnetic-properties-of-FeCoNiAlCuXTiX
    evidence: full_text
    locator: Table I
  quote: '|Alloy A (FA) |22\.8 |24\.1 |24\.0 |11\.0 |10\.4 |7\.8 |955 |5\.85 |2\.66 |0\.51 |'
  note: Table Mr in kG treated as residual induction in the text; converted kG to T. The full hysteresis loop was
    measured, but exact magnet axis was not stated.
- id: hea_a_fa_bhmax_na2021
  phase: FeCoNiAlCu0.4Ti0.4 (alloy A)
  route: FA
  process: arc cast; 650 °C, 1 h under 10 kOe; cool in field
  conditions: *id002
  quantity: BHmax
  value: 0.51
  unit: MGOe
  measured_along: not specified
  measurement: VSM at room temperature; applied field up to ±20 kOe, demagnetization corrected; saturation not explicitly
    demonstrated
  n_samples: not reported
  source:
    doi: 10.1063/9.0000097
    title: Hard magnetic properties of FeCoNiAlCuXTiX based high entropy alloys
    first_author: Suok-Min Na
    year: 2021
    url: https://pubs.aip.org/aip/adv/article/11/1/015210/1075317/Hard-magnetic-properties-of-FeCoNiAlCuXTiX
    evidence: full_text
    locator: Table I
  quote: '|Alloy A (FA) |22\.8 |24\.1 |24\.0 |11\.0 |10\.4 |7\.8 |955 |5\.85 |2\.66 |0\.51 |'
  note: Reported table energy product for this sample. No independent replications stated.
- id: hea_a_fa_mrms_na2021
  phase: FeCoNiAlCu0.4Ti0.4 (alloy A)
  route: FA
  process: arc cast; 650 °C, 1 h under 10 kOe; cool in field
  conditions: *id002
  quantity: Mr_over_Ms
  value: 0.455
  unit: dimensionless
  measured_along: not specified
  measurement: VSM at room temperature; applied field up to ±20 kOe, demagnetization corrected; saturation not explicitly
    demonstrated
  n_samples: not reported
  source:
    doi: 10.1063/9.0000097
    title: Hard magnetic properties of FeCoNiAlCuXTiX based high entropy alloys
    first_author: Suok-Min Na
    year: 2021
    url: https://pubs.aip.org/aip/adv/article/11/1/015210/1075317/Hard-magnetic-properties-of-FeCoNiAlCuXTiX
    evidence: full_text
    locator: Table I
  quote: '|Alloy A (FA) |22\.8 |24\.1 |24\.0 |11\.0 |10\.4 |7\.8 |955 |5\.85 |2\.66 |0\.51 |'
  note: Computed from same-row table Mr and Ms; same CGS units cancel. No independent replications stated.
- id: hea_d_ta_br_na2021
  phase: Fe2CoNiAlCu0.4Ti0.4 (alloy D)
  route: isotropic
  process: arc cast; anneal at 650 °C
  conditions: &id003
    field_T: 0
    T_process_K: 923.15
    parent_texture: as-cast isotropic polycrystal
    magnet_axis: not reported
  quantity: Br
  value: 0.493
  unit: T
  measured_along: not specified; likely sample measurement direction
  measurement: VSM at room temperature; applied field up to ±20 kOe, demagnetization corrected; saturation not explicitly
    demonstrated
  n_samples: not reported
  source:
    doi: 10.1063/9.0000097
    title: Hard magnetic properties of FeCoNiAlCuXTiX based high entropy alloys
    first_author: Suok-Min Na
    year: 2021
    url: https://pubs.aip.org/aip/adv/article/11/1/015210/1075317/Hard-magnetic-properties-of-FeCoNiAlCuXTiX
    evidence: full_text
    locator: Table I
  quote: '|Alloy D (TA) |37\.1 |19\.6 |19\.5 |9\.0 |8\.5 |6\.4 |1,078 |9\.03 |4\.93 |2\.06 |'
  note: Table Mr in kG treated as residual induction in the text; converted kG to T. The full hysteresis loop was
    measured, but exact magnet axis was not stated.
- id: hea_d_ta_bhmax_na2021
  phase: Fe2CoNiAlCu0.4Ti0.4 (alloy D)
  route: isotropic
  process: arc cast; anneal at 650 °C
  conditions: *id003
  quantity: BHmax
  value: 2.06
  unit: MGOe
  measured_along: not specified
  measurement: VSM at room temperature; applied field up to ±20 kOe, demagnetization corrected; saturation not explicitly
    demonstrated
  n_samples: not reported
  source:
    doi: 10.1063/9.0000097
    title: Hard magnetic properties of FeCoNiAlCuXTiX based high entropy alloys
    first_author: Suok-Min Na
    year: 2021
    url: https://pubs.aip.org/aip/adv/article/11/1/015210/1075317/Hard-magnetic-properties-of-FeCoNiAlCuXTiX
    evidence: full_text
    locator: Table I
  quote: '|Alloy D (TA) |37\.1 |19\.6 |19\.5 |9\.0 |8\.5 |6\.4 |1,078 |9\.03 |4\.93 |2\.06 |'
  note: Reported table energy product for this sample. No independent replications stated.
- id: hea_d_ta_mrms_na2021
  phase: Fe2CoNiAlCu0.4Ti0.4 (alloy D)
  route: isotropic
  process: arc cast; anneal at 650 °C
  conditions: *id003
  quantity: Mr_over_Ms
  value: 0.546
  unit: dimensionless
  measured_along: not specified
  measurement: VSM at room temperature; applied field up to ±20 kOe, demagnetization corrected; saturation not explicitly
    demonstrated
  n_samples: not reported
  source:
    doi: 10.1063/9.0000097
    title: Hard magnetic properties of FeCoNiAlCuXTiX based high entropy alloys
    first_author: Suok-Min Na
    year: 2021
    url: https://pubs.aip.org/aip/adv/article/11/1/015210/1075317/Hard-magnetic-properties-of-FeCoNiAlCuXTiX
    evidence: full_text
    locator: Table I
  quote: '|Alloy D (TA) |37\.1 |19\.6 |19\.5 |9\.0 |8\.5 |6\.4 |1,078 |9\.03 |4\.93 |2\.06 |'
  note: Computed from same-row table Mr and Ms; same CGS units cancel. No independent replications stated.
- id: hea_l10_rocking_beeson2024
  phase: (FeCoNiMnCu)Pt (L10 film)
  route: 'other: sputtered film plus RTA'
  process: co-sputtered 20 nm on Si/SiO2, 600 °C RTA for 60 s
  conditions:
    field_T: 0
    T_process_K: 873.15
    parent_texture: as-grown A1 fcc film
    magnet_axis: film normal
  quantity: texture_metric
  value: 2
  unit: rocking_fwhm_deg
  measured_along: (001) reflection, film normal
  measurement: theta-2theta XRD rocking curve; not a full orientation distribution
  n_samples: not reported
  source:
    doi: 10.1002/advs.202308574
    title: Single‐Phase L10‐Ordered High Entropy Thin Films with High Magnetic Anisotropy
    first_author: Willie B. Beeson
    year: 2024
    url: https://www.ebi.ac.uk/europepmc/webservices/rest/PMC11426066/fullTextXML
    evidence: full_text
    locator: Results and Discussion, Fig. 3
  quote: with a narrow (001) rocking‐curve (full‐width‐at‐half‐maximum of 2°)
  note: Preferred (001) grains coexist with randomly oriented L10 grains seen in grazing-incidence XRD; FWHM alone
    does not determine total aligned volume fraction.
- id: fese_mnrod_bh_bishwas2014
  phase: Fe3-xMnxSe4 nanorods (composition for low-T value unspecified)
  route: 'other: alignment unreported'
  process: Mn-substituted nanorods synthesized chemically
  conditions:
    field_T: not reported
    T_process_K: not reported
    parent_texture: not reported
    magnet_axis: not reported
  quantity: BHmax
  value: 0.12
  unit: MGOe
  measured_along: not reported
  measurement: 10 K; maximum field and demagnetization correction not in abstract
  n_samples: not reported
  source:
    doi: 10.1021/jp411956q
    title: Large Increase in the Energy Product of Fe3Se4 by Fe-Site Doping
    first_author: Mousumi Sen Bishwas
    year: 2014
    url: https://pubs.acs.org/doi/10.1021/jp411956q
    evidence: abstract
    locator: abstract
  quote: At low temperature (10 K) the energy product shows almost a 2 order of magnitude increase (∼0.12 MG Oe)
  note: Original abstract reports energy product but does not explicitly say maximum energy product or identify
    the precise x at 10 K. Store as reported approximate value with that limitation.
- id: fese_powder_mrms_wang2012
  phase: Fe3Se4 (monoclinic)
  route: isotropic
  process: organic-solution-phase synthesis of approximately 30 nm nanoparticles; randomly oriented powder
  conditions:
    field_T: 0
    T_process_K: not available in extracted source text
    parent_texture: random nanoparticle assembly
    magnet_axis: arbitrary powder measurement direction
  quantity: Mr_over_Ms
  value: 0.49
  unit: dimensionless
  measured_along: random powder direction
  measurement: VSM at 300 K; loop to 90 kOe; high-field superparamagnetic component fitted and subtracted
  n_samples: not reported
  source:
    doi: 10.1063/1.4759352
    title: 'Temperature dependence of magnetic anisotropy constant in iron chalcogenide Fe3Se4: Excellent agreement
      with theories'
    first_author: Jun Wang
    year: 2012
    url: https://pmc.ncbi.nlm.nih.gov/articles/PMC3517494/
    evidence: full_text
    locator: Results, Fig. 2b
  quote: The ratio of the remanent magnetization Mr and saturation magnetization Ms is found to be 0.49.
  note: Measured sample contains about 30% ultrafine superparamagnetic particles; fitted Ms and ratio are sample-specific.
    Sample count not stated.

File: data/outcomes/ferrite_ndfeb_outcomes.yaml (part 2 of 2)
# Published outcomes for M-type ferrites and non-FP routes of the Nd2Fe14B reference.
  process: SPS pellet of hydrothermal SrM platelets post-annealed 4 h at 850 °C
  conditions:
    field_T: null
    T_process_K: 1123
    parent_texture: none
    magnet_axis: pressing axis
    density_rel: null
    la_co: 'no'
  quantity: Mr_over_Ms
  value: 0.93
  unit: ''
  measured_along: pressing axis
  measurement: M-H loop, Mr/Ms
  n_samples: '1'
  source:
    doi: 10.1088/1361-6463/abfad4
    title: On the potential of hard ferrite ceramics for permanent magnet technology—a review on sintering strategies
    first_author: Granados-Miralles, Cecilia
    year: 2021
    url: https://arxiv.org/pdf/2309.15680
    evidence: review
    locator: Sect. 3.3, p. 8
  quote: Instead, subsequent post-annealing of the SPS pellet (4 h at 850 °C) did allow a great enhancement of the
    squareness of the hysteresis loop (M r /M s ratio = 0.93), reaching a BH max of 36 kJ m−3 ,
  note: Value quoted by review.
- id: hexa_fp_br_goudsmit_f47
  phase: M-type ferrite (unspecified)
  route: FP
  process: commercial anisotropic sintered ferrite grade F47 (highest Br in Goudsmit list)
  conditions:
    field_T: null
    T_process_K: null
    parent_texture: none
    magnet_axis: orientation direction
    density_rel: null
    la_co: unknown
  quantity: Br
  value: 0.46
  unit: T
  measured_along: orientation direction
  measurement: datasheet minimum value
  n_samples: grade minimum
  source:
    doi: null
    title: Goudsmit ferrite grade system (ferrite grades available at Goudsmit)
    first_author: Goudsmit Magnetics
    year: 2025
    url: https://www.goudsmitmagnetics.com/uploads/pdf/ferrite_grades_available_at_goudsmit_20250822_4120.pdf
    evidence: datasheet
    locator: p. 1, Ferrite grades table
  quote: F47 anisotropic 460 328 368 41.5 -0.18 0.25 225
  note: Datasheet value (accessed 2026-10-03); measurement method/sample count not stated; composition (Sr-only
    vs La-Co) not stated. Specified minimum. High HcJ with high Br suggests a substituted (e.g. La-Co) grade, but
    composition is not stated.
- id: hexa_fp_br_goudsmit_f25
  phase: M-type ferrite (unspecified)
  route: FP
  process: commercial anisotropic sintered ferrite grade F25 (lowest anisotropic in list)
  conditions:
    field_T: null
    T_process_K: null
    parent_texture: none
    magnet_axis: orientation direction
    density_rel: null
    la_co: unknown
  quantity: Br
  value: 0.38
  unit: T
  measured_along: orientation direction
  measurement: datasheet minimum value
  n_samples: grade minimum
  source:
    doi: null
    title: Goudsmit ferrite grade system (ferrite grades available at Goudsmit)
    first_author: Goudsmit Magnetics
    year: 2025
    url: https://www.goudsmitmagnetics.com/uploads/pdf/ferrite_grades_available_at_goudsmit_20250822_4120.pdf
    evidence: datasheet
    locator: p. 1, Ferrite grades table
  quote: F25 anisotropic 380 143 147 25.5 -0.18 0.50 225
  note: Datasheet value (accessed 2026-10-03); measurement method/sample count not stated; composition (Sr-only
    vs La-Co) not stated. Specified minimum.
- id: hexa_fp_br_eclipse_y40
  phase: M-type ferrite (unspecified)
  route: FP
  process: commercial anisotropic sintered ferrite, Chinese standard grade Y40
  conditions:
    field_T: null
    T_process_K: null
    parent_texture: none
    magnet_axis: orientation direction
    density_rel: null
    la_co: unknown
  quantity: Br
  value: 0.45
  unit: T
  uncertainty: 0.01
  measured_along: orientation direction
  measurement: datasheet range (typical values table)
  n_samples: grade range
  source:
    doi: null
    title: Technical Data Sheet - Ferrite Magnets / Ceramic Magnets
    first_author: Eclipse Magnetics
    url: https://www.eclipsemagnetics.com/site/assets/files/22199/eclipsemagnetics_ferrite_and_ceramic_datasheet.pdf
    evidence: datasheet
    locator: tables 'Chinese Standard' and 'US standard' (p. 1-2)
  quote: Y40 440−460 4.4−4.6 330−354 4.15−4.45 340−360 4.27−4.52 37.5−41.8 4.7−5.3
  note: Datasheet value (accessed 2026-10-03); measurement method/sample count not stated; composition (Sr-only
    vs La-Co) not stated. value = midpoint of 440-460 mT.
- id: hexa_fp_br_eclipse_c8
  phase: M-type ferrite (unspecified)
  route: FP
  process: commercial anisotropic sintered ferrite, US grade C8/C8A (common grade)
  conditions:
    field_T: null
    T_process_K: null
    parent_texture: none
    magnet_axis: orientation direction
    density_rel: null
    la_co: unknown
  quantity: Br
  value: 0.385
  unit: T
  measured_along: orientation direction
  measurement: datasheet typical
  n_samples: grade typical
  source:
    doi: null
    title: Technical Data Sheet - Ferrite Magnets / Ceramic Magnets
    first_author: Eclipse Magnetics
    url: https://www.eclipsemagnetics.com/site/assets/files/22199/eclipsemagnetics_ferrite_and_ceramic_datasheet.pdf
    evidence: datasheet
    locator: tables 'Chinese Standard' and 'US standard' (p. 1-2)
  quote: C8 / C8A 385 3.85 235 2.95 242 3.05 27.8 3.50
  note: Datasheet value (accessed 2026-10-03); measurement method/sample count not stated; composition (Sr-only
    vs La-Co) not stated.
- id: hexa_fp_br_allstar_c11
  phase: M-type ferrite (unspecified)
  route: FP
  process: commercial anisotropic ceramic magnet grade C11 (US designation)
  conditions:
    field_T: null
    T_process_K: null
    parent_texture: none
    magnet_axis: orientation direction
    density_rel: null
    la_co: unknown
  quantity: Br
  value: 0.43
  unit: T
  measured_along: orientation direction
  measurement: datasheet typical
  n_samples: grade typical
  source:
    doi: null
    title: 'Technical Data: Magnetic Properties of Ceramic Magnets'
    first_author: Allstar Magnetics
    url: https://allstarmagnetics.com/wp-content/uploads/2024/09/Ceramic-Technical-Data-ASM.pdf
    evidence: datasheet
    locator: p. 1 table
  quote: C11 4.30 2.51 2.56 4.32 -0.2
  note: 'Datasheet value (accessed 2026-10-03); measurement method/sample count not stated; composition (Sr-only
    vs La-Co) not stated. Columns: Br typical (kGs), Hcb typical (kOe), Hcj minimum (kOe), BHmax (MGOe), alpha Br.
    4.30 kG = 0.430 T. Datasheet density range 4.70-5.1 g/cm3.'
- id: hexa_bonded_br_arnold_plastiform2039
  phase: SrFe12O19
  route: FP
  process: polymer-bonded anisotropic Sr-ferrite, injection moulded (alignment field during moulding)
  conditions:
    field_T: null
    T_process_K: null
    parent_texture: none
    magnet_axis: orientation direction
    density_rel: null
    la_co: unknown
    consolidation: injection-moulded polymer bonded
    density_g_cm3: 3.8
  quantity: Br
  value: 0.292
  unit: T
  uncertainty: 0.015
  measured_along: orientation direction
  measurement: datasheet range at 23 °C
  n_samples: grade range
  source:
    doi: null
    title: Plastiform 2039 Magnetic Material Datasheet
    first_author: Arnold Magnetic Technologies
    url: https://www.arnoldmagnetics.com/wp-content/uploads/2017/11/Plastiform-2039-Magnetic-Material-Datasheet.pdf
    evidence: datasheet
    locator: Magnetic properties table
  quote: 'Product Description: Polymer bonded, anisotropic Sr-Ferrite magnet for injection molding. ... Residual
    Induction Br 2770 - 3070 G 277 - 307 mT'
  note: Datasheet value (accessed 2026-10-03); measurement method/sample count not stated; Sr ferrite stated; La-Co
    not stated. Density 3.80 g/cm3 (filler fraction not stated). value = midpoint.
- id: hexa_bonded_br_arnold_plastiform1044
  phase: SrFe12O19
  route: 'other: calendering (mechanical orientation of platelets in rubber sheet)'
  process: nitrile rubber bonded strontium ferrite, made by calendering (sheet process); anisotropic
  conditions:
    field_T: null
    T_process_K: null
    parent_texture: none
    magnet_axis: sheet normal (orientation direction)
    density_rel: null
    la_co: unknown
    consolidation: rubber bonded, calendered
    density_g_cm3: 3.71
  quantity: Br
  value: 0.245
  unit: T
  measured_along: orientation direction
  measurement: typical, standard test plug, 23 °C
  n_samples: typical
  source:
    doi: null
    title: PLASTIFORM 1044/1046 Magnet Material Product Data Sheet
    first_author: Arnold Magnetic Technologies
    url: https://www.arnoldmagnetics.com/wp-content/uploads/2017/10/1044-_-1046-Data-Sheet-11-11-13.pdf
    evidence: datasheet
    locator: Typical Magnetic Properties table
  quote: Br 2450 Gauss 245 mTesla - Made by calendaring – sheet process
  note: Datasheet (accessed 2026-10-03). Orientation mechanism (calendering vs field) inferred from 'made by calendaring';
    not explicitly stated.
- id: hexa_bonded_br_arnold_plastiform1037
  phase: BaFe12O19
  route: 'other: flexible rubber-bonded ferrite, ''preferentially oriented'' (method not stated)'
  process: rubber barium ferrite composite sheets/strips; 'highly anisotropic'
  conditions:
    field_T: null
    T_process_K: null
    parent_texture: none
    magnet_axis: orientation direction
    density_rel: null
    la_co: 'no'
    consolidation: rubber bonded
    density_g_cm3: 3.71
  quantity: Br
  value: 0.215
  unit: T
  measured_along: orientation direction
  measurement: typical at 23 °C
  n_samples: typical
  source:
    doi: null
    title: PLASTIFORM 1037 Permanent Magnet Material
    first_author: Arnold Magnetic Technologies
    url: https://www.arnoldmagnetics.com/wp-content/uploads/2017/10/Plastiform-1037-Magnet-Material-Datasheet-1.pdf
    evidence: datasheet
    locator: Typical magnetic properties
  quote: Magnetic properties are generated by preferentially orienting ferromagnetic barium ferrite in a stable
    binder. It is highly anisotropic and possesses an unusually strong resistance to demagnetization. ... Residual
    Induction1 (Br) (at 23°C) 2150 Gauss 215 mT
  note: Datasheet (accessed 2026-10-03).
- id: hexa_tgg_texture_metu2012_md
  phase: BaFe12O19
  route: TGG
  process: BaM matrix powder + BaM platelets (from RTGG on BiFeO3 seeds) aligned by tape casting, laminated, sintered
    (TGG); no magnetic field
  conditions:
    field_T: null
    T_process_K: null
    parent_texture: platelets aligned by tape casting
    magnet_axis: tape normal
    density_rel: null
    la_co: 'no'
  quantity: texture_metric
  value: 0.67
  unit: march_dollase_r
  measured_along: (00l) normal to tape plane
  measurement: Rietveld refinement, March-Dollase function (r = 1 random, 0 perfect)
  n_samples: 1
  source:
    doi: null
    title: Processing and characterization of textured barium ferrite ceramics (M.Sc. thesis, METU)
    first_author: Aydoğan, Eda
    year: 2012
    url: https://open.metu.edu.tr/bitstream/handle/11511/21629/index.pdf
    evidence: full_text
    locator: Sect. 4.2.3.1, Table 4.3
  quote: G value of 1 shows completely random distribution while 0 shows the existence of 100% preferred orientation.
    As it is clear from Table 4.3, March coefficient (G) obtained from MD function is 0.67 meaning that the degree
    of texture within the bulk ceramic is 33%.
  note: M.Sc. thesis, no DOI. Unit kind 'march_dollase_r' is not in the SCHEMA list; conversion to A requires the
    March-Dollase distribution (not done here). Thesis notes secondary phases and poor Rietveld fits.
- id: hexa_tgg_texture_metu2012_shindex
  phase: BaFe12O19
  route: TGG
  process: same sample as March-Dollase record
  conditions:
    field_T: null
    T_process_K: null
    parent_texture: platelets aligned by tape casting
    magnet_axis: tape normal
    density_rel: null
    la_co: 'no'
  quantity: texture_metric
  value: 7.555
  unit: texture_index_J
  measured_along: fibre texture, [001] normal to tape
  measurement: Rietveld refinement with spherical harmonics (12th order), texture index
  n_samples: 1
  source:
    doi: null
    title: Processing and characterization of textured barium ferrite ceramics (M.Sc. thesis, METU)
    first_author: Aydoğan, Eda
    year: 2012
    url: https://open.metu.edu.tr/bitstream/handle/11511/21629/index.pdf
    evidence: full_text
    locator: Sect. 4.2.3.1, Fig. 4.35
  quote: Texture analysis that is conducted using Spherical Harmonics function gives the texture index as 7.555
    in Figure 4.35. This is the indication of the existence of texture because it is well above 1 which shows the
    random distribution.
  note: M.Sc. thesis, no DOI. Texture index J (1 = random).
- id: hexa_fp_br_obara2014_calaco
  phase: (Ca,La)(Fe,Co)12O19
  route: FP
  process: (Ca0.5La0.5)1.1Fe11.6Co0.4O19 calcined 1250 °C 4 h, wet-milled, slurry compacted in a magnetic field,
    sintered 1200 °C 1 h; 0.3 wt% SiO2 + 0.5 wt% CaO
  conditions:
    field_T: null
    T_process_K: 1473
    parent_texture: none
    magnet_axis: field direction
    density_rel: null
    la_co: yes (Ca-La-Co)
    consolidation: wet (slurry) pressing in field, sintering
  quantity: Br
  value: 0.429
  unit: T
  measured_along: alignment direction
  measurement: DC recording fluxmeter
  n_samples: optimum condition
  source:
    doi: 10.2497/jjspm.61.s258
    title: Magnetic Properties of Ca-La-Co M-Type Ferrite Sintered Magnets with CaO and SiO2 Inter-Additives
    first_author: Obara, G.
    year: 2014
    url: https://www.jstage.jst.go.jp/article/jjspm/61/S1/61_S258/_pdf
    evidence: full_text
    locator: abstract and Sect. II
  quote: '[...] properties and conditions in this experiment were as follows; inter-additives: 0.3 wt.% SiO2 and
    0.5 wt.% CaO, sintering temperature: 1200°C, Br=0.429 [T], HcJ=278 [kA/m], (BH)max=34.5 [kJ/m3]. ... The milled
    powder now in slurry form, was compacted into a cylindrical shape in the magnetic field.'
  note: Alignment field strength not stated. La is a rare earth.
- id: hexa_sint_br_shon2021_lanaco
  phase: (La,Na)(Fe,Co)12O19
  route: 'other: sintered (alignment method not stated in abstract)'
  process: Na-doped La-based M-type ferrite (La0.8Na0.2)Fe7.9Co0.1O19 sintered magnet
  conditions:
    field_T: null
    T_process_K: null
    parent_texture: none
    magnet_axis: not stated
    density_rel: null
    la_co: yes (La-based M-type, Na and Co doped)
  quantity: Br
  value: 0.459
  unit: T
  measured_along: not stated
  measurement: not stated in abstract
  n_samples: 1 composition
  source:
    doi: 10.4283/jkms.2021.31.5.249
    title: Magnetic Properties of Na-Dopped La-Base M-Type Sintered Ferrite Magnet
    first_author: Shon, Sung-Woo
    year: 2021
    url: https://api.openalex.org/works/doi:10.4283/jkms.2021.31.5.249
    evidence: abstract
    locator: abstract (Korean)
  quote: (La0.8Na0.2)Fe7.9Co0.1O19 소결자석의 Ms 및 Br은 각각 4.7 kG, 4.59 kG로서 상용 페라이트 자석보다 자기특성이 우수한 것으로 확인되었다.
  note: Korean abstract quoted verbatim. Ms given as 4.7 kG (4*pi*Ms) and Br 4.59 kG; converted to T by compiler.
    Phase is La-based, not SrM.
- id: hexa_sint_js_same_sample_shon2021_lanaco
  phase: (La,Na)(Fe,Co)12O19
  route: 'other: sintered (alignment method not stated in abstract)'
  process: Na-doped La-based M-type ferrite (La0.8Na0.2)Fe7.9Co0.1O19 sintered magnet
  conditions:
    field_T: null
    T_process_K: null
    parent_texture: none
    magnet_axis: not stated
    density_rel: null
    la_co: yes (La-based M-type, Na and Co doped)
  quantity: Js_same_sample
  value: 0.47
  unit: T
  measured_along: not stated
  measurement: not stated in abstract
  n_samples: 1 composition
  source:
    doi: 10.4283/jkms.2021.31.5.249
    title: Magnetic Properties of Na-Dopped La-Base M-Type Sintered Ferrite Magnet
    first_author: Shon, Sung-Woo
    year: 2021
    url: https://api.openalex.org/works/doi:10.4283/jkms.2021.31.5.249
    evidence: abstract
    locator: abstract (Korean)
  quote: (La0.8Na0.2)Fe7.9Co0.1O19 소결자석의 Ms 및 Br은 각각 4.7 kG, 4.59 kG로서 상용 페라이트 자석보다 자기특성이 우수한 것으로 확인되었다.
  note: Korean abstract quoted verbatim. Ms given as 4.7 kG (4*pi*Ms) and Br 4.59 kG; converted to T by compiler.
    Phase is La-based, not SrM.
- id: nd2fe14b_hd_br_lee1985
  phase: Nd2Fe14B
  route: HD
  process: melt-spun ribbons Nd0.14(Fe0.91B0.09)0.86 hot-pressed 700-750 °C (MQ2), then die-upset to 50% thickness
    reduction (MQ3)
  conditions:
    field_T: null
    T_process_K: 973-1023 (hot pressing); die-upset temperature not stated
    parent_texture: none
    magnet_axis: press direction
    density_rel: fully dense
    strain: 50% height reduction
  quantity: Br
  value: 1.1
  unit: T
  measured_along: press direction (assumed)
  measurement: not stated in abstract (room temperature)
  n_samples: not stated
  source:
    doi: 10.1109/tmag.1985.1064031
    title: Processing of Neodymium-Iron-Boron melt-spun ribbons to fully dense magnets
    first_author: Lee, R.
    year: 1985
    url: https://api.openalex.org/works/doi:10.1109/tmag.1985.1064031
    evidence: abstract
    locator: abstract
  quote: Over-quenched melt-spun ribbons of nominal composition Nd0.14(Fe0.91B0.09)0.86can be compacted to fully
    dense permanent magnets by hot-pressing at 700-750°C to 100 kPa (-15 kpsi). The resulting material is only slightly
    magnetically aligned with room temperature magnetics:B_{r}/H_{ci}\simeq 8kG/19 [...]
  note: Abstract has LaTeX residue ('B_{r}/H_{ci}\simeq'); 8 kG = 0.8 T, 11 kG = 1.1 T. 'to 100 kPa' is as printed
    (likely 100 MPa ~ 15 kpsi). Measurement direction not stated; for the die-upset magnet the easy axis is the
    press direction.
- id: nd2fe14b_hp_br_lee1985
  phase: Nd2Fe14B
  route: 'other: hot pressing of melt-spun ribbons (MQ2), ''only slightly magnetically aligned'''
  process: melt-spun ribbons hot-pressed to full density at 700-750 °C (no die-upset)
  conditions:
    field_T: null
    T_process_K: 973-1023
    parent_texture: none
    magnet_axis: press direction
    density_rel: fully dense
  quantity: Br
  value: 0.8
  unit: T
  measured_along: not stated
  measurement: not stated in abstract (room temperature)
  n_samples: not stated
  source:
    doi: 10.1109/tmag.1985.1064031
    title: Processing of Neodymium-Iron-Boron melt-spun ribbons to fully dense magnets
    first_author: Lee, R.
    year: 1985
    url: https://api.openalex.org/works/doi:10.1109/tmag.1985.1064031
    evidence: abstract
    locator: abstract
  quote: Over-quenched melt-spun ribbons of nominal composition Nd0.14(Fe0.91B0.09)0.86can be compacted to fully
    dense permanent magnets by hot-pressing at 700-750°C to 100 kPa (-15 kpsi). The resulting material is only slightly
    magnetically aligned with room temperature magnetics:B_{r}/H_{ci}\simeq 8kG/19 [...]
  note: Abstract has LaTeX residue ('B_{r}/H_{ci}\simeq'); 8 kG = 0.8 T, 11 kG = 1.1 T. 'to 100 kPa' is as printed
    (likely 100 MPa ~ 15 kpsi). Measurement direction not stated; for the die-upset magnet the easy axis is the
    press direction. Nanocrystalline isotropic-like reference for the HD route.
- id: nd2fe14b_dhddr_jr_powder_horikawa2021_tdec23
  phase: Nd2Fe14B
  route: 'other: d-HDDR (texture memory) powder'
  process: d-HDDR treated Nd-Fe-B powder; hydrogen decrepitation of starting alloy at 23 °C
  conditions: &id006
    field_T: null
    T_process_K: 1093
    parent_texture: single-crystal (HD) powder particles
    magnet_axis: powder alignment direction
    density_rel: null
    hydrogen_decrepitation_C: 23
    HD_conditions: 820 °C, 30 kPa H2 (typical d-HDDR)
  quantity: Br
  value: 1.29
  unit: T
  measured_along: easy axis of aligned powder
  measurement: remanent polarization Jr of powder
  n_samples: 1
  source:
    doi: 10.1080/14686996.2021.1944780
    title: Recent progress in the development of high-performance bonded magnets using rare earth–Fe compounds
    first_author: Horikawa, Takashi
    year: 2021
    url: https://www.ebi.ac.uk/europepmc/webservices/rest/PMC8451657/fullTextXML
    evidence: full_text
    locator: Sect. 2.3.2, Table 2
  quote: Table 2. T dec dependence of magnetic properties Sample T dec (°C) J r (T) DOA ( BH )max (kJ · m−3) H cJ
    (kA · m−1) ... Powder 23 1.29 0.69 302 1160
  note: DOA defined in the same review as DOA = (Jr - Jr_hard)/Jr, Jr and Jr_hard = remanent polarization along
    easy and hard axes. Powder Jr measured on aligned powder sample (method details in ref. [48]). Jr of powder
    (not of a dense magnet); density/packing not stated.
- id: nd2fe14b_dhddr_doa_powder_horikawa2021_tdec23
  phase: Nd2Fe14B
  route: 'other: d-HDDR (texture memory) powder'
  process: d-HDDR treated Nd-Fe-B powder; hydrogen decrepitation of starting alloy at 23 °C
  conditions: *id006
  quantity: texture_metric
  value: 0.69
  unit: DOA_(Jr-Jrhard)/Jr
  measured_along: easy vs hard axis
  measurement: degree of anisotropy from remanence along easy and hard axes
  n_samples: 1
  source:
    doi: 10.1080/14686996.2021.1944780
    title: Recent progress in the development of high-performance bonded magnets using rare earth–Fe compounds
    first_author: Horikawa, Takashi
    year: 2021
    url: https://www.ebi.ac.uk/europepmc/webservices/rest/PMC8451657/fullTextXML
    evidence: full_text
    locator: Sect. 2.3.2, Table 2
  quote: Table 2. T dec dependence of magnetic properties Sample T dec (°C) J r (T) DOA ( BH )max (kJ · m−3) H cJ
    (kA · m−1) ... Powder 23 1.29 0.69 302 1160
  note: DOA defined in the same review as DOA = (Jr - Jr_hard)/Jr, Jr and Jr_hard = remanent polarization along
    easy and hard axes. Powder Jr measured on aligned powder sample (method details in ref. [48]). Unit kind not
    in SCHEMA list; DOA is not A (A requires Jr/Js).
- id: nd2fe14b_dhddr_jr_powder_horikawa2021_tdec500
  phase: Nd2Fe14B
  route: 'other: d-HDDR (texture memory) powder'
  process: d-HDDR treated Nd-Fe-B powder; hydrogen decrepitation of starting alloy at 500 °C
  conditions: &id007
    field_T: null
    T_process_K: 1093
    parent_texture: single-crystal (HD) powder particles
    magnet_axis: powder alignment direction
    density_rel: null
    hydrogen_decrepitation_C: 500
    HD_conditions: 820 °C, 30 kPa H2 (typical d-HDDR)
  quantity: Br
  value: 1.34
  unit: T
  measured_along: easy axis of aligned powder
  measurement: remanent polarization Jr of powder
  n_samples: 1
  source:
    doi: 10.1080/14686996.2021.1944780
    title: Recent progress in the development of high-performance bonded magnets using rare earth–Fe compounds
    first_author: Horikawa, Takashi
    year: 2021
    url: https://www.ebi.ac.uk/europepmc/webservices/rest/PMC8451657/fullTextXML
    evidence: full_text
    locator: Sect. 2.3.2, Table 2
  quote: Table 2. T dec dependence of magnetic properties Sample T dec (°C) J r (T) DOA ( BH )max (kJ · m−3) H cJ
    (kA · m−1) ... Powder 500 1.34 0.73 330 1230
  note: DOA defined in the same review as DOA = (Jr - Jr_hard)/Jr, Jr and Jr_hard = remanent polarization along
    easy and hard axes. Powder Jr measured on aligned powder sample (method details in ref. [48]). Jr of powder
    (not of a dense magnet); density/packing not stated.
- id: nd2fe14b_dhddr_doa_powder_horikawa2021_tdec500
  phase: Nd2Fe14B
  route: 'other: d-HDDR (texture memory) powder'
  process: d-HDDR treated Nd-Fe-B powder; hydrogen decrepitation of starting alloy at 500 °C
  conditions: *id007
  quantity: texture_metric
  value: 0.73
  unit: DOA_(Jr-Jrhard)/Jr
  measured_along: easy vs hard axis
  measurement: degree of anisotropy from remanence along easy and hard axes
  n_samples: 1
  source:
    doi: 10.1080/14686996.2021.1944780
    title: Recent progress in the development of high-performance bonded magnets using rare earth–Fe compounds
    first_author: Horikawa, Takashi
    year: 2021
    url: https://www.ebi.ac.uk/europepmc/webservices/rest/PMC8451657/fullTextXML
    evidence: full_text
    locator: Sect. 2.3.2, Table 2
  quote: Table 2. T dec dependence of magnetic properties Sample T dec (°C) J r (T) DOA ( BH )max (kJ · m−3) H cJ
    (kA · m−1) ... Powder 500 1.34 0.73 330 1230
  note: DOA defined in the same review as DOA = (Jr - Jr_hard)/Jr, Jr and Jr_hard = remanent polarization along
    easy and hard axes. Powder Jr measured on aligned powder sample (method details in ref. [48]). Unit kind not
    in SCHEMA list; DOA is not A (A requires Jr/Js).
- id: nd2fe14b_dhddr_br_bonded_horikawa2021_tdec23
  phase: Nd2Fe14B
  route: 'other: d-HDDR powder + field-aligned compression bonding'
  process: d-HDDR powder (decrepitation at 23 °C) mixed with ~3 wt% epoxy, compression moulded and cured in vacuum
    (field alignment during moulding implied, not stated explicitly)
  conditions:
    field_T: null
    T_process_K: null
    parent_texture: d-HDDR textured polycrystalline particles
    magnet_axis: alignment direction
    density_rel: null
    consolidation: epoxy bonded (~3 wt%), compression moulded
  quantity: Br
  value: 0.92
  unit: T
  measured_along: alignment direction
  measurement: Jr of bonded magnet
  n_samples: 1
  source:
    doi: 10.1080/14686996.2021.1944780
    title: Recent progress in the development of high-performance bonded magnets using rare earth–Fe compounds
    first_author: Horikawa, Takashi
    year: 2021
    url: https://www.ebi.ac.uk/europepmc/webservices/rest/PMC8451657/fullTextXML
    evidence: full_text
    locator: Sect. 2.3.2, Table 2
  quote: Table 2. T dec dependence of magnetic properties Sample T dec (°C) J r (T) DOA ( BH )max (kJ · m−3) H cJ
    (kA · m−1) ... Bonded magnet 23 0.92 - 136 1100 ... For the fabrication of these bonded magnets, magnet powder
    was mixed with approximately 3 wt% of epoxy resin binder. Then, compression molding [...]
  note: DOA defined in the same review as DOA = (Jr - Jr_hard)/Jr, Jr and Jr_hard = remanent polarization along
    easy and hard axes. Powder Jr measured on aligned powder sample (method details in ref. [48]). Alignment field
    during moulding implied ('the applied magnetic field and the pressure during the molding') but value not given;
    magnet density not given.
- id: nd2fe14b_dhddr_br_bonded_horikawa2021_tdec500
  phase: Nd2Fe14B
  route: 'other: d-HDDR powder + field-aligned compression bonding'
  process: d-HDDR powder (decrepitation at 500 °C) mixed with ~3 wt% epoxy, compression moulded and cured in vacuum
    (field alignment during moulding implied, not stated explicitly)
  conditions:
    field_T: null
    T_process_K: null
    parent_texture: d-HDDR textured polycrystalline particles
    magnet_axis: alignment direction
    density_rel: null
    consolidation: epoxy bonded (~3 wt%), compression moulded
  quantity: Br
  value: 0.95
  unit: T
  measured_along: alignment direction
  measurement: Jr of bonded magnet
  n_samples: 1
  source:
    doi: 10.1080/14686996.2021.1944780
    title: Recent progress in the development of high-performance bonded magnets using rare earth–Fe compounds
    first_author: Horikawa, Takashi
    year: 2021
    url: https://www.ebi.ac.uk/europepmc/webservices/rest/PMC8451657/fullTextXML
    evidence: full_text
    locator: Sect. 2.3.2, Table 2
  quote: Table 2. T dec dependence of magnetic properties Sample T dec (°C) J r (T) DOA ( BH )max (kJ · m−3) H cJ
    (kA · m−1) ... Bonded magnet 500 0.95 - 147 1160 ... For the fabrication of these bonded magnets, magnet powder
    was mixed with approximately 3 wt% of epoxy resin binder. Then, compression [...]
  note: DOA defined in the same review as DOA = (Jr - Jr_hard)/Jr, Jr and Jr_hard = remanent polarization along
    easy and hard axes. Powder Jr measured on aligned powder sample (method details in ref. [48]). Alignment field
    during moulding implied ('the applied magnetic field and the pressure during the molding') but value not given;
    magnet density not given.
- id: nd2fe14b_hddr_brjs_nakamura1999
  phase: Nd2Fe14B
  route: 'other: HDDR (texture memory) powder'
  process: 'HDDR of Nd-Fe-B(-Co,Ga) powder: heated to >=800 °C in vacuum, disproportionated in H2, recombined with
    slow desorption under Ar'
  conditions:
    field_T: null
    T_process_K: '>=1073'
    parent_texture: single-crystal powder particles
    magnet_axis: powder alignment direction
    density_rel: null
  quantity: texture_metric
  value: 0.9
  unit: A_reported
  measured_along: easy axis
  measurement: Br/Js of HDDR powder (as reported)
  n_samples: best condition
  source:
    doi: 10.3379/jmsjmag.23.300
    title: Enhancement of the anisotropy of Nd-Fe-B powders by varying the HDDR conditions
    first_author: Nakamura, H.
    year: 1999
    url: https://api.openalex.org/works/doi:10.3379/jmsjmag.23.300
    evidence: abstract
    locator: abstract
  quote: '[...] also used for the recombination stage, and it was found that heating at high temperatures under
    Ar, rather than in a vacuum, enhanced the remanence to give B1/Js ≈0.9, i. e. slow desorption with a relatively
    high partial pressure of hydrogen, is more effective in producing anisotropic HDDR powder.'
  note: '''B1/Js'' in the OpenAlex abstract is presumably Br/Js (subscript r misprinted). Value is approximate (''≈0.9'').'
- id: nd2fe14b_iso_br_arnold_plastiform3202
  phase: Nd2Fe14B
  route: isotropic
  process: epoxy-bonded, compression-moulded isotropic NdFeB (rapidly quenched powder)
  conditions:
    field_T: null
    T_process_K: null
    parent_texture: none
    magnet_axis: any (isotropic)
    density_rel: null
    consolidation: epoxy bonded, compression moulded
    density_g_cm3: 5.95
  quantity: Br
  value: 0.69
  unit: T
  measured_along: any (isotropic)
  measurement: typical datasheet value
  n_samples: grade typical
  source:
    doi: null
    title: PLASTIFORM 3202 Isotropic Magnets, Product Data Sheet
    first_author: Arnold Magnetic Technologies
    url: https://www.arnoldmagnetics.com/wp-content/uploads/2017/10/3202-Data-Sheet-2-16-12.pdf
    evidence: datasheet
    locator: Typical Properties table
  quote: PLASTIFORM 3202 Isotropic Magnets ... Br (Residual Induction) 6,900 Gauss 690 mTesla ... Epoxy bonded,
    Compression molded, isotropic neodymium-iron-boron
  note: Datasheet (accessed 2026-10-03). Density 5.95 g/cc on datasheet; powder volume fraction not stated (Magnequench
    web page gives typical 77.5 vol% loading for compression-bonded MQP magnets). Exchange-enhanced remanence not
    stated.
- id: nd2fe14b_iso_br_arnold_plastiform3201
  phase: Nd2Fe14B
  route: isotropic
  process: epoxy-bonded, compression-moulded isotropic NdFeB (higher-HcJ grade)
  conditions:
    field_T: null
    T_process_K: null
    parent_texture: none
    magnet_axis: any (isotropic)
    density_rel: null
    consolidation: epoxy bonded, compression moulded
  quantity: Br
  value: 0.63
  unit: T
  measured_along: any (isotropic)
  measurement: typical datasheet value
  n_samples: grade typical
  source:
    doi: null
    title: PLASTIFORM 3201 Isotropic Magnets, Product Data Sheet
    first_author: Arnold Magnetic Technologies
    url: https://www.arnoldmagnetics.com/wp-content/uploads/2017/10/3201-Data-Sheet-2-16-12.pdf
    evidence: datasheet
    locator: Typical Properties table
  quote: PLASTIFORM 3201 Isotropic Magnets ... Br (Residual Induction) 6,300 Gauss 630 mTesla
  note: Datasheet (accessed 2026-10-03).
