Repository: philippbogdan/rare-earth-free-magnet-alignment

# A textured parent need not make an aligned magnet

Permanent magnets without rare earths lose remanence, the magnetisation left after saturation, when their grains' easy axes fail to line up. A NumPy orientation engine uses cited crystal structures, transformations and magnetic properties to give a ceiling, mechanism and refuting measurement for **558 phase and route combinations**, including an Nd2Fe14B reference. **394 of 441 held-out measurements stayed within the frozen v1 ceilings.** In printed MnAl(C), even perfect parent texture caps alignment at **0.61**, against **0.50** for random grains.
The six product variants put their easy axes at 52.2° to the parent's fibre. Perfect parent texture concentrates them on a ring, leaving the pole empty.

The cap assumes equal variant populations and no bias. [Routes that select variants or orient the hard phase](docs/method.md#routes-beyond-the-mnal-c-cap) offer ways beyond it.

## Find the mechanism and the test

The [account](results/account.csv) gives a mechanism and refuting measurement for **558 combinations**: 31 phases across 18 routes, including Nd2Fe14B as a rare-earth reference. The rare-earth-free subset contains 540 combinations.

| Verdict | Combinations | Meaning |
|---|---:|---|
| Full | 103 | Alignment of at least 0.95 is allowed |
| Capped | 30 | Variant geometry limits alignment |
| None | 196 | The route supplies no alignment gain |
| Open | 229 | A named unpublished quantity decides |
Of the full cells, 51 concern films or single-crystal parents and four belong to the Nd2Fe14B reference; these physical ceilings are not bulk manufacturing recipes. Every open cell names the missing quantity, alternative outcomes and deciding measurement.

<details>
<summary>Atlas route key</summary>

| Code | Meaning |
|---|---|
| FP | Field pressing of powder |
| MO | Shape orientation of single-crystal particles |
| FS | Field orientation of crystals in a melt |
| DS | Directional solidification |
| AM | Additive manufacturing |
| FA | Field annealing or field bias during formation |
| RX | Rolled or recrystallised parent |
| SA | Stress annealing or stress bias during transformation |
| HD | Hot deformation |
| HDDR | Hydrogenation, disproportionation, desorption and recombination |
| TGG | Templated grain growth |
| SC | Single-crystal parent |
| EP | Epitaxy (films) |

A `+` combines the parent preparation with field or stress bias. The [route definitions](docs/method.md#routes) give the prerequisites.

</details>

## Test the ceiling against measurements

**394 of 441 held-out measurements stayed within the frozen v1 ceilings: 89.3%.** Another 34 straddled the limit after conversion uncertainty; 13 clearly exceeded it.
Each row shows a measurement interval relative to its ceiling plus tolerance; zero is the tested boundary. The strip at right shows that row's ceiling, with a gap separating the restrictive and high ceilings.

A passing result tests an upper bound; 221 measurements had ceilings of at least 0.97, which remanence ratios rarely exceed. The [validation record](docs/validation.md) separates the more restrictive ceilings, exclusions and failures.

| Frozen rules | Fresh measurements | Within | Straddling | Violated |
|---|---:|---:|---:|---:|
| v2 | 4 | 4 | 0 | 0 |
| v3 | 89 | 89 | 0 | 0 |
| v4 | 40 | 34 | 4 | 2 |
| v5 | 60 | 60 | 0 | 0 |

Each revision was held out only on a later batch. Correcting v3's missing same-sample saturation values produced one exceedance associated with exchange enhancement; earlier-batch rescoring remains post hoc.

## Assumptions made

- Alignment is the volume-weighted mean absolute projection of the easy axes. It equals the remanence ratio for saturated, non-interacting uniaxial grains.
- Routes operate at their physical best. Exchange enhancement is excluded; coercivity, cost and manufacturing yield are not predicted.
- Missing physical inputs remain conditional. The [method](docs/method.md) and [evidence rules](docs/data.md) define the limits.

## How to use it

**Load** [account.csv](results/account.csv) to compare routes, then follow its record IDs into [data](data/README.md). **Run** the tests and regenerate the numbers using [REPRODUCE.md](REPRODUCE.md). **Port** the [orientation operators](src/align/README.md) to your phase using a sourced structure, transformation and easy axis.

# Published physical inputs

The `*_inputs.yaml` files supply structures, easy axes, magnetic properties, transformation relationships and processing prerequisites, grouped by material family. Every record carries its source and supporting excerpt. `universe_inputs.yaml` records which candidate phases and alignment routes are named in the selected literature.

`known_cases_*.yaml` contains the visible reference examples used for fidelity checks, including the Nd-Fe-B reference. These are outcome records, not unseen validation. The [data guide](../../docs/data.md) defines the evidence fields and conventions.

File: data/raw/ferrite_ndfeb_inputs.yaml (part 1 of 3)
# Physical inputs for M-type hexaferrites and the Nd2Fe14B reference phase.
# La-substituted ferrites contain a rare earth; inspect composition in conditions.
# General M-type statements use the SrFe12O19 label with scope stated in conditions.
# Conversions, plot readings and source-image transcription details are recorded in note.
- id: srm_js_shirk1969
  phase: SrFe12O19
  quantity: Js
  value: 0.478
  unit: T
  conditions: single crystal grown from Na2O flux; static magnetic measurement; room temperature
  source:
    doi: 10.1063/1.1657636
    title: Temperature Dependence of Ms and K1 of BaFe12O19 and SrFe12O19 Single Crystals
    first_author: Shirk, B. T.
    year: 1969
    url: https://api.crossref.org/works/10.1063/1.1657636
    evidence: abstract
    locator: abstract
  quote: It was found that Ms of BaFe12O19 and SrFe12O19 are practically identical over the temperature range 77°K
    to the Curie point with a room-temperature value of 380 G.
  note: Ms = 380 G (emu/cm3) at room temperature; Js = mu0*Ms = 4*pi*380 G = 4775 G = 0.478 T (unit conversion by
    compiler). Same value given for BaM and SrM.
- id: bam_js_shirk1969
  phase: BaFe12O19
  quantity: Js
  value: 0.478
  unit: T
  conditions: single crystal grown from Na2O flux; static magnetic measurement; room temperature
  source:
    doi: 10.1063/1.1657636
    title: Temperature Dependence of Ms and K1 of BaFe12O19 and SrFe12O19 Single Crystals
    first_author: Shirk, B. T.
    year: 1969
    url: https://api.crossref.org/works/10.1063/1.1657636
    evidence: abstract
    locator: abstract
  quote: It was found that Ms of BaFe12O19 and SrFe12O19 are practically identical over the temperature range 77°K
    to the Curie point with a room-temperature value of 380 G.
  note: Ms = 380 G (emu/cm3) at room temperature; Js = mu0*Ms = 4*pi*380 G = 4775 G = 0.478 T (unit conversion by
    compiler). Same value given for BaM and SrM.
- id: srm_tc_shirk1969
  phase: SrFe12O19
  quantity: Tc
  value: 750
  unit: K
  conditions: single crystal (Na2O flux)
  source:
    doi: 10.1063/1.1657636
    title: Temperature Dependence of Ms and K1 of BaFe12O19 and SrFe12O19 Single Crystals
    first_author: Shirk, B. T.
    year: 1969
    url: https://api.crossref.org/works/10.1063/1.1657636
    evidence: abstract
    locator: abstract
  quote: Extrapolations to absolute zero reveal that the Bohr magneton numbers are approximately 19.3 and 19.7 per
    molecule, respectively, while the Curie points are 740° and 750°K, respectively, for BaFe12O19 and SrFe12O19.
  note: ''
- id: bam_tc_shirk1969
  phase: BaFe12O19
  quantity: Tc
  value: 740
  unit: K
  conditions: single crystal (Na2O flux)
  source:
    doi: 10.1063/1.1657636
    title: Temperature Dependence of Ms and K1 of BaFe12O19 and SrFe12O19 Single Crystals
    first_author: Shirk, B. T.
    year: 1969
    url: https://api.crossref.org/works/10.1063/1.1657636
    evidence: abstract
    locator: abstract
  quote: Extrapolations to absolute zero reveal that the Bohr magneton numbers are approximately 19.3 and 19.7 per
    molecule, respectively, while the Curie points are 740° and 750°K, respectively, for BaFe12O19 and SrFe12O19.
  note: ''
- id: srm_k1_shirk1969
  phase: SrFe12O19
  quantity: K1
  value: 0.357
  unit: MJ/m3
  conditions: single crystal (Na2O flux); room temperature
  source:
    doi: 10.1063/1.1657636
    title: Temperature Dependence of Ms and K1 of BaFe12O19 and SrFe12O19 Single Crystals
    first_author: Shirk, B. T.
    year: 1969
    url: https://api.crossref.org/works/10.1063/1.1657636
    evidence: abstract
    locator: abstract
  quote: K1 for SrFe12O19 is 10% higher than that of BaFe12O19 over the entire temperature range. Room temperature
    values are 3.25×106 and 3.57×106 erg/cc, respectively, for BaFe12O19 and SrFe12O19.
  note: 3.57x10^6 erg/cm3 = 0.357 MJ/m3 (exponent shown flattened as '106' in the Crossref abstract).
- id: bam_k1_shirk1969
  phase: BaFe12O19
  quantity: K1
  value: 0.325
  unit: MJ/m3
  conditions: single crystal (Na2O flux); room temperature
  source:
    doi: 10.1063/1.1657636
    title: Temperature Dependence of Ms and K1 of BaFe12O19 and SrFe12O19 Single Crystals
    first_author: Shirk, B. T.
    year: 1969
    url: https://api.crossref.org/works/10.1063/1.1657636
    evidence: abstract
    locator: abstract
  quote: K1 for SrFe12O19 is 10% higher than that of BaFe12O19 over the entire temperature range. Room temperature
    values are 3.25×106 and 3.57×106 erg/cc, respectively, for BaFe12O19 and SrFe12O19.
  note: 3.25x10^6 erg/cm3 = 0.325 MJ/m3.
- id: srm_ms_mass_granados2021
  phase: SrFe12O19
  quantity: Ms_mass
  value: 74.5
  unit: Am2/kg
  conditions: room temperature; values compiled by the review from refs [33, 37-39]
  source:
    doi: 10.1088/1361-6463/abfad4
    title: On the potential of hard ferrite ceramics for permanent magnet technology—a review on sintering strategies
    first_author: Granados-Miralles, Cecilia
    year: 2021
    url: https://arxiv.org/pdf/2309.15680
    evidence: review
    locator: Table 1, p. 3
  quote: Table 1. Basic intrinsic magnetic properties of BaFe12O19 and SrFe12O19, along with those of Nd2Fe14B for
    comparison. All temperature-sensitive parameters are room temperature values [33, 37–39]. Ms (Am2 kg−1) Bs (T)
    TC (°C) K1 (MJ m−3) HA (MA m−1) ... SrFe12O19 74.5 0.48 473 0.35–0.36 1.47–1.59
  note: ''
- id: srm_js_granados2021
  phase: SrFe12O19
  quantity: Js
  value: 0.48
  unit: T
  conditions: room temperature; 'Bs' column of the review table (saturation induction)
  source:
    doi: 10.1088/1361-6463/abfad4
    title: On the potential of hard ferrite ceramics for permanent magnet technology—a review on sintering strategies
    first_author: Granados-Miralles, Cecilia
    year: 2021
    url: https://arxiv.org/pdf/2309.15680
    evidence: review
    locator: Table 1, p. 3
  quote: Table 1. Basic intrinsic magnetic properties of BaFe12O19 and SrFe12O19, along with those of Nd2Fe14B for
    comparison. All temperature-sensitive parameters are room temperature values [33, 37–39]. Ms (Am2 kg−1) Bs (T)
    TC (°C) K1 (MJ m−3) HA (MA m−1) ... SrFe12O19 74.5 0.48 473 0.35–0.36 1.47–1.59
  note: Review lists Bs = 0.48 T; taken as Js = mu0*Ms.
- id: srm_tc_granados2021
  phase: SrFe12O19
  quantity: Tc
  value: 746
  unit: K
  conditions: compiled by review
  source:
    doi: 10.1088/1361-6463/abfad4
    title: On the potential of hard ferrite ceramics for permanent magnet technology—a review on sintering strategies
    first_author: Granados-Miralles, Cecilia
    year: 2021
    url: https://arxiv.org/pdf/2309.15680
    evidence: review
    locator: Table 1, p. 3
  quote: Table 1. Basic intrinsic magnetic properties of BaFe12O19 and SrFe12O19, along with those of Nd2Fe14B for
    comparison. All temperature-sensitive parameters are room temperature values [33, 37–39]. Ms (Am2 kg−1) Bs (T)
    TC (°C) K1 (MJ m−3) HA (MA m−1) ... SrFe12O19 74.5 0.48 473 0.35–0.36 1.47–1.59
  note: Review gives TC = 473 °C; converted to K by compiler.
- id: srm_k1_granados2021
  phase: SrFe12O19
  quantity: K1
  value: 0.355
  unit: MJ/m3
  uncertainty: 0.005
  conditions: room temperature; compiled by review
  source:
    doi: 10.1088/1361-6463/abfad4
    title: On the potential of hard ferrite ceramics for permanent magnet technology—a review on sintering strategies
    first_author: Granados-Miralles, Cecilia
    year: 2021
    url: https://arxiv.org/pdf/2309.15680
    evidence: review
    locator: Table 1, p. 3
  quote: Table 1. Basic intrinsic magnetic properties of BaFe12O19 and SrFe12O19, along with those of Nd2Fe14B for
    comparison. All temperature-sensitive parameters are room temperature values [33, 37–39]. Ms (Am2 kg−1) Bs (T)
    TC (°C) K1 (MJ m−3) HA (MA m−1) ... SrFe12O19 74.5 0.48 473 0.35–0.36 1.47–1.59
  note: Review gives a range; value = midpoint, uncertainty = half-range.
- id: bam_ms_mass_granados2021
  phase: BaFe12O19
  quantity: Ms_mass
  value: 72
  unit: Am2/kg
  conditions: room temperature; values compiled by the review from refs [33, 37-39]
  source:
    doi: 10.1088/1361-6463/abfad4
    title: On the potential of hard ferrite ceramics for permanent magnet technology—a review on sintering strategies
    first_author: Granados-Miralles, Cecilia
    year: 2021
    url: https://arxiv.org/pdf/2309.15680
    evidence: review
    locator: Table 1, p. 3
  quote: Table 1. Basic intrinsic magnetic properties of BaFe12O19 and SrFe12O19, along with those of Nd2Fe14B for
    comparison. All temperature-sensitive parameters are room temperature values [33, 37–39]. Ms (Am2 kg−1) Bs (T)
    TC (°C) K1 (MJ m−3) HA (MA m−1) ... BaFe12O19 72 0.48 467 0.32–0.33 1.34–1.35
  note: ''
- id: bam_js_granados2021
  phase: BaFe12O19
  quantity: Js
  value: 0.48
  unit: T
  conditions: room temperature; 'Bs' column of the review table (saturation induction)
  source:
    doi: 10.1088/1361-6463/abfad4
    title: On the potential of hard ferrite ceramics for permanent magnet technology—a review on sintering strategies
    first_author: Granados-Miralles, Cecilia
    year: 2021
    url: https://arxiv.org/pdf/2309.15680
    evidence: review
    locator: Table 1, p. 3
  quote: Table 1. Basic intrinsic magnetic properties of BaFe12O19 and SrFe12O19, along with those of Nd2Fe14B for
    comparison. All temperature-sensitive parameters are room temperature values [33, 37–39]. Ms (Am2 kg−1) Bs (T)
    TC (°C) K1 (MJ m−3) HA (MA m−1) ... BaFe12O19 72 0.48 467 0.32–0.33 1.34–1.35
  note: Review lists Bs = 0.48 T; taken as Js = mu0*Ms.
- id: bam_tc_granados2021
  phase: BaFe12O19
  quantity: Tc
  value: 740
  unit: K
  conditions: compiled by review
  source:
    doi: 10.1088/1361-6463/abfad4
    title: On the potential of hard ferrite ceramics for permanent magnet technology—a review on sintering strategies
    first_author: Granados-Miralles, Cecilia
    year: 2021
    url: https://arxiv.org/pdf/2309.15680
    evidence: review
    locator: Table 1, p. 3
  quote: Table 1. Basic intrinsic magnetic properties of BaFe12O19 and SrFe12O19, along with those of Nd2Fe14B for
    comparison. All temperature-sensitive parameters are room temperature values [33, 37–39]. Ms (Am2 kg−1) Bs (T)
    TC (°C) K1 (MJ m−3) HA (MA m−1) ... BaFe12O19 72 0.48 467 0.32–0.33 1.34–1.35
  note: Review gives TC = 467 °C; converted to K by compiler.
- id: bam_k1_granados2021
  phase: BaFe12O19
  quantity: K1
  value: 0.325
  unit: MJ/m3
  uncertainty: 0.005
  conditions: room temperature; compiled by review
  source:
    doi: 10.1088/1361-6463/abfad4
    title: On the potential of hard ferrite ceramics for permanent magnet technology—a review on sintering strategies
    first_author: Granados-Miralles, Cecilia
    year: 2021
    url: https://arxiv.org/pdf/2309.15680
    evidence: review
    locator: Table 1, p. 3
  quote: Table 1. Basic intrinsic magnetic properties of BaFe12O19 and SrFe12O19, along with those of Nd2Fe14B for
    comparison. All temperature-sensitive parameters are room temperature values [33, 37–39]. Ms (Am2 kg−1) Bs (T)
    TC (°C) K1 (MJ m−3) HA (MA m−1) ... BaFe12O19 72 0.48 467 0.32–0.33 1.34–1.35
  note: Review gives a range; value = midpoint, uncertainty = half-range.
- id: srm_lattice_granados2021
  phase: SrFe12O19
  quantity: lattice
  value:
    a: 5.884
    c: 23.05
  unit: Å
  conditions: room temperature; compiled by review from refs [31, 32]
  source:
    doi: 10.1088/1361-6463/abfad4
    title: On the potential of hard ferrite ceramics for permanent magnet technology—a review on sintering strategies
    first_author: Granados-Miralles, Cecilia
    year: 2021
    url: https://arxiv.org/pdf/2309.15680
    evidence: review
    locator: Section 1, p. 2
  quote: The crystal lattice has very anisotropic dimensions (a = 5.892 Å, c = 23.18 Å for BaM and a = 5.884 Å,
    c = 23.05 Å for SrM) and the crystallographic (theoretical) densities are 5.30 and 5.10 g cm−3, respectively.
    [31, 32]
  note: ''
- id: bam_lattice_granados2021
  phase: BaFe12O19
  quantity: lattice
  value:
    a: 5.892
    c: 23.18
  unit: Å
  conditions: room temperature; compiled by review from refs [31, 32]
  source:
    doi: 10.1088/1361-6463/abfad4
    title: On the potential of hard ferrite ceramics for permanent magnet technology—a review on sintering strategies
    first_author: Granados-Miralles, Cecilia
    year: 2021
    url: https://arxiv.org/pdf/2309.15680
    evidence: review
    locator: Section 1, p. 2
  quote: The crystal lattice has very anisotropic dimensions (a = 5.892 Å, c = 23.18 Å for BaM and a = 5.884 Å,
    c = 23.05 Å for SrM) and the crystallographic (theoretical) densities are 5.30 and 5.10 g cm−3, respectively.
    [31, 32]
  note: ''
- id: srm_density_granados2021
  phase: SrFe12O19
  quantity: density
  value: 5.1
  unit: g/cm3
  conditions: crystallographic (theoretical, X-ray) density
  source:
    doi: 10.1088/1361-6463/abfad4
    title: On the potential of hard ferrite ceramics for permanent magnet technology—a review on sintering strategies
    first_author: Granados-Miralles, Cecilia
    year: 2021
    url: https://arxiv.org/pdf/2309.15680
    evidence: review
    locator: Section 1, p. 2
  quote: The crystal lattice has very anisotropic dimensions (a = 5.892 Å, c = 23.18 Å for BaM and a = 5.884 Å,
    c = 23.05 Å for SrM) and the crystallographic (theoretical) densities are 5.30 and 5.10 g cm−3, respectively.
    [31, 32]
  note: ''
- id: bam_density_granados2021
  phase: BaFe12O19
  quantity: density
  value: 5.3
  unit: g/cm3
  conditions: crystallographic (theoretical, X-ray) density
  source:
    doi: 10.1088/1361-6463/abfad4
    title: On the potential of hard ferrite ceramics for permanent magnet technology—a review on sintering strategies
    first_author: Granados-Miralles, Cecilia
    year: 2021
    url: https://arxiv.org/pdf/2309.15680
    evidence: review
    locator: Section 1, p. 2
  quote: The crystal lattice has very anisotropic dimensions (a = 5.892 Å, c = 23.18 Å for BaM and a = 5.884 Å,
    c = 23.05 Å for SrM) and the crystallographic (theoretical) densities are 5.30 and 5.10 g cm−3, respectively.
    [31, 32]
  note: ''
- id: srm_structure_granados2021
  phase: SrFe12O19
  quantity: structure
  value: hexagonal magnetoplumbite (M-type), space group P63/mmc, Z = 2
  unit: ''
  conditions: ''
  source:
    doi: 10.1088/1361-6463/abfad4
    title: On the potential of hard ferrite ceramics for permanent magnet technology—a review on sintering strategies
    first_author: Granados-Miralles, Cecilia
    year: 2021
    url: https://arxiv.org/pdf/2309.15680
    evidence: review
    locator: Section 1, p. 2
  quote: The M-type hexaferrites have general formula MFe12O19, M = Ba2+ or Sr2+, and are typically abbreviated
    as BaM and SrM. They crystallize in a hexagonal magnetoplumbite structure (P63/mmc) with two formula units per
    unit cell.
  note: ''
- id: bam_structure_granados2021
  phase: BaFe12O19
  quantity: structure
  value: hexagonal magnetoplumbite (M-type), space group P63/mmc, Z = 2
  unit: ''
  conditions: ''
  source:
    doi: 10.1088/1361-6463/abfad4
    title: On the potential of hard ferrite ceramics for permanent magnet technology—a review on sintering strategies
    first_author: Granados-Miralles, Cecilia
    year: 2021
    url: https://arxiv.org/pdf/2309.15680
    evidence: review
    locator: Section 1, p. 2
  quote: The M-type hexaferrites have general formula MFe12O19, M = Ba2+ or Sr2+, and are typically abbreviated
    as BaM and SrM. They crystallize in a hexagonal magnetoplumbite structure (P63/mmc) with two formula units per
    unit cell.
  note: ''
- id: srm_easy_axis_granados2021
  phase: SrFe12O19
  quantity: easy_axis
  value: c axis [001] (normal to the platelet plane)
  unit: ''
  conditions: M-type hexaferrites (BaM and SrM), room temperature
  source:
    doi: 10.1088/1361-6463/abfad4
    title: On the potential of hard ferrite ceramics for permanent magnet technology—a review on sintering strategies
    first_author: Granados-Miralles, Cecilia
    year: 2021
    url: https://arxiv.org/pdf/2309.15680
    evidence: review
    locator: Section 1, p. 2
  quote: This shape favors a crystallographic alignment during compaction under a uniaxial pressure, during which
    the plate-like particles will have a tendency to spontaneously lay on their larger surface side, just as a deck
    of cards would. This shape-induced orientation implicitly entails a magnetic [...]
  note: ''
- id: srm_growth_direction_granados2021
  phase: SrFe12O19
  quantity: growth_direction
  value: 'platelet habit: fast growth in the basal plane, platelet plane perpendicular to c'
  unit: ''
  conditions: M-type hexaferrite particles (BaM and SrM) from powder synthesis
  source:
    doi: 10.1088/1361-6463/abfad4
    title: On the potential of hard ferrite ceramics for permanent magnet technology—a review on sintering strategies
    first_author: Granados-Miralles, Cecilia
    year: 2021
    url: https://arxiv.org/pdf/2309.15680
    evidence: review
    locator: Section 1, p. 2
  quote: The last one is particularly interesting here, as the particles of the M-type hexaferrites have a tendency
    to acquire a platelike shape, with the platelet plane perpendicular to the c-axis (see figure 2) [58, 59].
  note: Habit (crystal shape) rather than solidification growth; relevant to shape-driven alignment.
- id: srm_other_shape_alignment_granados2021
  phase: SrFe12O19
  quantity: other
  value: shape-induced (mechanical) c-axis alignment of platelets under uniaxial compaction, no field needed
  unit: ''
  conditions: uniaxial compaction of plate-like M-type particles
  source:
    doi: 10.1088/1361-6463/abfad4
    title: On the potential of hard ferrite ceramics for permanent magnet technology—a review on sintering strategies
    first_author: Granados-Miralles, Cecilia
    year: 2021
    url: https://arxiv.org/pdf/2309.15680
    evidence: review
    locator: Section 1, p. 2
  quote: This shape favors a crystallographic alignment during compaction under a uniaxial pressure, during which
    the plate-like particles will have a tendency to spontaneously lay on their larger surface side, just as a deck
    of cards would. This shape-induced orientation implicitly entails a magnetic [...]
  note: Mechanism input for routes without a field (pressing/SPS of platelets).
- id: bam_easy_axis_went1952
  phase: BaFe12O19
  quantity: easy_axis
  value: hexagonal c axis
  unit: ''
  conditions: single crystals of BaFe12O19 (small crystals) and BaFe18O27; room temperature
  source:
    doi: null
    title: Ferroxdure, a class of new permanent magnet materials
    first_author: Went, J. J.
    year: 1952
    url: https://www.worldradiohistory.com/Archive-Company-Publications/Philips-Technical-Review/50s/Philips-Technical-Review-1951.pdf
    evidence: full_text
    locator: Part II, 'The crystal anisotropy', p. 197
  quote: For both hexagonal oxides mentioned above, the crystal anisotropy was measured on single crystals. It was
    found in both cases that the hexagonal axis is the direction of easy magnetization.
  note: Philips Technical Review has no DOI. Quote read from the scanned volume (text layer re-OCRed with tesseract
    at 300 dpi); obvious OCR character errors (e.g. subscripts, Greek letters) corrected to the printed text.
- id: bam_growth_direction_went1952
  phase: BaFe12O19
  quantity: growth_direction
  value: basal plane well developed (platelets, c normal to plate)
  unit: ''
  conditions: small BaFe12O19 crystals from polycrystalline material
  source:
    doi: null
    title: Ferroxdure, a class of new permanent magnet materials
    first_author: Went, J. J.
    year: 1952
    url: https://www.worldradiohistory.com/Archive-Company-Publications/Philips-Technical-Review/50s/Philips-Technical-Review-1951.pdf
    evidence: full_text
    locator: Part II, p. 198
  quote: As the basal plane is well developed for these oxides, small crystals obtained from polycrystalline material
    could easily be fixed on a glass plate in such a way that the hexagonal axes were perpendicular to the plate,
    as was confirmed by X-ray diffraction.
  note: Philips Technical Review has no DOI. Quote read from the scanned volume (text layer re-OCRed with tesseract
    at 300 dpi); obvious OCR character errors (e.g. subscripts, Greek letters) corrected to the printed text.
- id: bam_other_single_domain_went1952
  phase: BaFe12O19
  quantity: other
  value: 'critical diameter for domain-wall formation in isolated spheres: 1.3 micron'
  unit: µm
  conditions: calculated, room temperature (single-domain size)
  source:
    doi: null
    title: Ferroxdure, a class of new permanent magnet materials
    first_author: Went, J. J.
    year: 1952
    url: https://www.worldradiohistory.com/Archive-Company-Publications/Philips-Technical-Review/50s/Philips-Technical-Review-1951.pdf
    evidence: full_text
    locator: Part II, Table II, p. 199
  quote: Table II. The critical diameter d0 for wall formation in isolated spheres and the turn-over field strength
    2K/Js ... BaFe12O19 1.3 1.66 [16600]
  note: 'Philips Technical Review has no DOI. Quote read from the scanned volume (text layer re-OCRed with tesseract
    at 300 dpi); obvious OCR character errors (e.g. subscripts, Greek letters) corrected to the printed text. Columns:
    d0 (microns), mu0*2K/Js (Wb/m2) [oersted].'
- id: bam_density_went1952
  phase: BaFe12O19
  quantity: density
  value: 5.3
  unit: g/cm3
  conditions: X-ray density
  source:
    doi: null
    title: Ferroxdure, a class of new permanent magnet materials
    first_author: Went, J. J.
    year: 1952
    url: https://www.worldradiohistory.com/Archive-Company-Publications/Philips-Technical-Review/50s/Philips-Technical-Review-1951.pdf
    evidence: full_text
    locator: Part II, p. 201
  quote: The X-ray density of the material is 5300 kg/m3 [5.3 g/cm3] and the highest induction would be obtained
    with material having this maximum density.
  note: Philips Technical Review has no DOI. Quote read from the scanned volume (text layer re-OCRed with tesseract
    at 300 dpi); obvious OCR character errors (e.g. subscripts, Greek letters) corrected to the printed text.
- id: bam_tc_went1952
  phase: BaFe12O19
  quantity: Tc
  value: 723
  unit: K
  conditions: Ferroxdure (essential phase BaFe12O19), sintered ceramic
  source:
    doi: null
    title: Ferroxdure, a class of new permanent magnet materials
    first_author: Went, J. J.
    year: 1952
    url: https://www.worldradiohistory.com/Archive-Company-Publications/Philips-Technical-Review/50s/Philips-Technical-Review-1951.pdf
    evidence: full_text
    locator: Table IV, p. 203
  quote: Table IV. Some approximate data on Ferroxdure at room temperature. The composition of the essential phase
    is BaFe12O19. ... Curie temperature 450 °C
  note: Philips Technical Review has no DOI. Quote read from the scanned volume (text layer re-OCRed with tesseract
    at 300 dpi); obvious OCR character errors (e.g. subscripts, Greek letters) corrected to the printed text. 450
    °C converted to 723 K by compiler.
- id: bam_js_stuijts1954
  phase: BaFe12O19
  quantity: Js
  value: 0.475
  unit: T
  conditions: BaFe12O19, room temperature
  source:
    doi: null
    title: Ferroxdure II and III, anisotropic permanent magnet materials
    first_author: Stuijts, A. L.
    year: 1954
    url: https://www.worldradiohistory.com/Archive-Company-Publications/Philips-Technical-Review/50s/Philips-Technical-Review-1954.pdf
    evidence: full_text
    locator: p. 141
  quote: Again, at room temperature the value Js for this compound is 0.475 Wb/m2 [4πJs = 4750 gauss], whereas the
    corresponding value for iron is 2.15 Wb/m2 [21500 gauss].
  note: Philips Technical Review has no DOI. Quote read from the scanned volume (text layer re-OCRed with tesseract
    at 300 dpi); obvious OCR character errors (e.g. subscripts, Greek letters) corrected to the printed text. 1
    Wb/m2 = 1 T.
- id: bam_k1_stuijts1954
  phase: BaFe12O19
  quantity: K1
  value: 0.31
  unit: MJ/m3
  conditions: Ferroxdure (BaFe12O19), room temperature
  source:
    doi: null
    title: Ferroxdure II and III, anisotropic permanent magnet materials
    first_author: Stuijts, A. L.
    year: 1954
    url: https://www.worldradiohistory.com/Archive-Company-Publications/Philips-Technical-Review/50s/Philips-Technical-Review-1954.pdf
    evidence: full_text
    locator: p. 142
  quote: For Ferroxdure at room temperature, K = 3.1 x 105 J/m3 [3.1 x 106 erg/cm3] and Js = 0.475 Wb/m2 [4πJs =
    4750 gauss]
  note: Philips Technical Review has no DOI. Quote read from the scanned volume (text layer re-OCRed with tesseract
    at 300 dpi); obvious OCR character errors (e.g. subscripts, Greek letters) corrected to the printed text. 3.1x10^5
    J/m3 = 0.31 MJ/m3.
- id: bam_other_single_domain_stuijts1954
  phase: BaFe12O19
  quantity: other
  value: critical (single-domain) particle diameter about 1 micron
  unit: µm
  conditions: Ferroxdure (BaFe12O19), room temperature
  source:
    doi: null
    title: Ferroxdure II and III, anisotropic permanent magnet materials
    first_author: Stuijts, A. L.
    year: 1954
    url: https://www.worldradiohistory.com/Archive-Company-Publications/Philips-Technical-Review/50s/Philips-Technical-Review-1954.pdf
    evidence: full_text
    locator: p. 142
  quote: '[...] Bloch walls can be formed in particles of diameter less than a certain critical value. In the case
    here considered, the critical diameter is about 1µ, which, again by reason of the distinct crystal anisotropy
    and relatively low saturation magnetization of the material, is considerably larger [...]'
  note: Philips Technical Review has no DOI. Quote read from the scanned volume (text layer re-OCRed with tesseract
    at 300 dpi); obvious OCR character errors (e.g. subscripts, Greek letters) corrected to the printed text.
- id: bam_growth_direction_stuijts1954
  phase: BaFe12O19
  quantity: growth_direction
  value: very strong growth along the basal plane, slight growth along c (platelets)
  unit: ''
  conditions: Ferroxdure (BaFe12O19) single crystals
  source:
    doi: null
    title: Ferroxdure II and III, anisotropic permanent magnet materials
    first_author: Stuijts, A. L.
    year: 1954
    url: https://www.worldradiohistory.com/Archive-Company-Publications/Philips-Technical-Review/50s/Philips-Technical-Review-1954.pdf
    evidence: full_text
    locator: p. 143
  quote: These crystals exhibit very strong growth along the basal plane, but relatively slight growth in the hexagonal
    direction coinciding with the preferred direction of magnetization.
  note: Philips Technical Review has no DOI. Quote read from the scanned volume (text layer re-OCRed with tesseract
    at 300 dpi); obvious OCR character errors (e.g. subscripts, Greek letters) corrected to the printed text.
- id: bam_deformation_stuijts1954
  phase: BaFe12O19
  quantity: deformation
  value: hot rolling of powder in a steel tube gives easy axis normal to rolling plane; high-pressure compaction
    gives slight anisotropy
  unit: ''
  conditions: Ferroxdure (BaFe12O19) powder; qualitative, no texture values given
  source:
    doi: null
    title: Ferroxdure II and III, anisotropic permanent magnet materials
    first_author: Stuijts, A. L.
    year: 1954
    url: https://www.worldradiohistory.com/Archive-Company-Publications/Philips-Technical-Review/50s/Philips-Technical-Review-1954.pdf
    evidence: full_text
    locator: p. 143
  quote: By packing the powder in a steel tube, welding the ends of this tube and passing it through rolls at a
    high temperature, a preferred direction of magnetization at right-angles to the plane of rolling is obtained.
    Similarly, it is possible to produce a small amount of anisotropy merely by [...]
  note: Philips Technical Review has no DOI. Quote read from the scanned volume (text layer re-OCRed with tesseract
    at 300 dpi); obvious OCR character errors (e.g. subscripts, Greek letters) corrected to the printed text. Mechanism
    (platelet rotation/flattening vs. grain growth) not stated.
- id: bam_single_variant_particles_stuijts1954
  phase: BaFe12O19
  quantity: single_variant_particles
  value: 'yes: sintered Ferroxdure ground until no multi-crystal aggregates remain (single-crystal particles)'
  unit: ''
  conditions: feed powder for field alignment
  source:
    doi: null
    title: Ferroxdure II and III, anisotropic permanent magnet materials
    first_author: Stuijts, A. L.
    year: 1954
    url: https://www.worldradiohistory.com/Archive-Company-Publications/Philips-Technical-Review/50s/Philips-Technical-Review-1954.pdf
    evidence: full_text
    locator: p. 144
  quote: 'Firstly, the particles subjected to the field treatment must be magnetic: the basic material is isotropic
    Ferroxdure. Secondly, the basic material must consist of separate particles, each having only one crystal orientation;
    this condition can be fulfilled by grinding the sintered material until it [...]'
  note: Philips Technical Review has no DOI. Quote read from the scanned volume (text layer re-OCRed with tesseract
    at 300 dpi); obvious OCR character errors (e.g. subscripts, Greek letters) corrected to the printed text.
- id: bam_other_fp_packing_stuijts1954
  phase: BaFe12O19
  quantity: other
  value: free rotation of particles in the field is hindered by platelet flatness; avoid close packing during alignment
  unit: ''
  conditions: field alignment of powder before pressing
  source:
    doi: null
    title: Ferroxdure II and III, anisotropic permanent magnet materials
    first_author: Stuijts, A. L.
    year: 1954
    url: https://www.worldradiohistory.com/Archive-Company-Publications/Philips-Technical-Review/50s/Philips-Technical-Review-1954.pdf
    evidence: full_text
    locator: p. 144
  quote: A magnetic particle introduced into a magnetic field will turn to the particular direction most favourable
    from a magnetic point of view, if able to overcome the local forces opposing this orientation. To procure optimum
    efficiency, then, it is necessary to minimize the tendency of one particle to [...]
  note: Philips Technical Review has no DOI. Quote read from the scanned volume (text layer re-OCRed with tesseract
    at 300 dpi); obvious OCR character errors (e.g. subscripts, Greek letters) corrected to the printed text.
- id: bam_other_fp_pressing_stuijts1954
  phase: BaFe12O19
  quantity: other
  value: pressing in the field stabilises alignment without seriously disturbing it; aqueous sludge; force/field
    directions immaterial
  unit: ''
  conditions: wet pressing in a magnetic field
  source:
    doi: null
    title: Ferroxdure II and III, anisotropic permanent magnet materials
    first_author: Stuijts, A. L.
    year: 1954
    url: https://www.worldradiohistory.com/Archive-Company-Publications/Philips-Technical-Review/50s/Philips-Technical-Review-1954.pdf
    evidence: full_text
    locator: p. 144
  quote: Experience has shown that pressing is an excellent method of stabilizing the particles, provided that it
    takes place in a magnetic field; although the forces exerted during this process far exceed the aligning force
    of the magnetic field, they do not seriously disturb the texture of the material. [...]
  note: Philips Technical Review has no DOI. Quote read from the scanned volume (text layer re-OCRed with tesseract
    at 300 dpi); obvious OCR character errors (e.g. subscripts, Greek letters) corrected to the printed text.
- id: bam_other_sinter_above_tc_stuijts1954
  phase: BaFe12O19
  quantity: other
  value: sintering of field-pressed compacts takes place well above Tc (paramagnetic); texture must survive it
  unit: ''
  conditions: anisotropic Ferroxdure processing
  source:
    doi: null
    title: Ferroxdure II and III, anisotropic permanent magnet materials
    first_author: Stuijts, A. L.
    year: 1954
    url: https://www.worldradiohistory.com/Archive-Company-Publications/Philips-Technical-Review/50s/Philips-Technical-Review-1954.pdf
    evidence: full_text
    locator: p. 144
  quote: Finally, the high temperature employed in the sintering process, which is well above the Curie point, must
    not spoil the magnetic texture of the material.
  note: Philips Technical Review has no DOI. Quote read from the scanned volume (text layer re-OCRed with tesseract
    at 300 dpi); obvious OCR character errors (e.g. subscripts, Greek letters) corrected to the printed text.
- id: bam_other_sinter_texture_stuijts1954
  phase: BaFe12O19
  quantity: other
  value: 'sintering preserves and enhances field-induced texture: misaligned grains eliminated by grain growth of
    aligned matrix'
  unit: ''
  conditions: field-pressed BaM compacts, sintering
  source:
    doi: null
    title: Ferroxdure II and III, anisotropic permanent magnet materials
    first_author: Stuijts, A. L.
    year: 1954
    url: https://www.worldradiohistory.com/Archive-Company-Publications/Philips-Technical-Review/50s/Philips-Technical-Review-1954.pdf
    evidence: full_text
    locator: pp. 144-146
  quote: It is also necessary that the texture be preserved during sintering. However, the notable feature of this
    process is that it not only preserves, but actually enhances, the texture. ... However, experience has shown
    that the most significant improvement of the texture takes place when the density of [...]
  note: Philips Technical Review has no DOI. Quote read from the scanned volume (text layer re-OCRed with tesseract
    at 300 dpi); obvious OCR character errors (e.g. subscripts, Greek letters) corrected to the printed text. Remanence
    values vs sintering temperature (Table I) are outcomes and are in the sealed file.
- id: bam_other_sinter_texture_stablein1966
  phase: BaFe12O19
  quantity: other
  value: fibre texture <c> after field orientation; sintering grows large well-oriented crystallites at expense
    of small misoriented ones; remanence follows from texture assuming moments relax to nearest c axis (non-interacting)
  unit: ''
  conditions: oriented barium ferrite specimens sintered 1100-1350 °C
  source:
    doi: 10.1109/tmag.1966.1065942
    title: Changes in crystal texture of barium ferrite upon sintering
    first_author: Stablein, H.
    year: 1966
    url: https://api.openalex.org/works/doi:10.1109/tmag.1966.1065942
    evidence: abstract
    locator: abstract
  quote: Upon sintering, the large, better oriented crystallites grow, at the expense of the smaller ones whose
    orientation is not as good. The changes this involves in the crystal texture were determined quantitatively.
    The crystallites are arranged in the form of a simple, normal fibre-texture, with the c [...]
  note: OpenAlex abstract prints 'thecaxis' (italic c lost spacing). Texture values (pole densities) are outcomes,
    in the sealed file.
- id: srm_other_sintering_T_granados2021
  phase: SrFe12O19
  quantity: other
  value: 'conventional sintering temperature range of hexaferrites: 1100-1350 °C'
  unit: K
  conditions: M-type hexaferrites (BaM, SrM); conventional ceramic sintering
  source:
    doi: 10.1088/1361-6463/abfad4
    title: On the potential of hard ferrite ceramics for permanent magnet technology—a review on sintering strategies
    first_author: Granados-Miralles, Cecilia
    year: 2021
    url: https://arxiv.org/pdf/2309.15680
    evidence: review
    locator: Section 2, p. 4
  quote: Hexaferrites are generally sintered between 1100 °C and 1350 °C [30], and these high temperatures trigger
    an exaggerated grain growth which translates into a dramatic loss in coercivity [62].
  note: 1373-1623 K; far above Tc (~740-750 K).
- id: srm_other_single_domain_granados2021
  phase: SrFe12O19
  quantity: other
  value: single-domain size limit about 1 micron
  unit: µm
  conditions: ferrite particles/grains (general statement)
  source:
    doi: 10.1088/1361-6463/abfad4
    title: On the potential of hard ferrite ceramics for permanent magnet technology—a review on sintering strategies
    first_author: Granados-Miralles, Cecilia
    year: 2021
    url: https://arxiv.org/pdf/2309.15680
    evidence: review
    locator: Section 2, p. 4
  quote: In most ferrites, the particles/grains are in a single domain state when their size does not exceed one
    micron [33].
  note: ''
- id: bam_other_fp_process_granados2021
  phase: BaFe12O19
  quantity: other
  value: 'industrial anisotropic route: non-aggregated powder pressed as aqueous slurry in a field, dried, sintered
    (Philips, 1950s)'
  unit: ''
  conditions: wet pressing in magnetic field
  source:
    doi: 10.1088/1361-6463/abfad4
    title: On the potential of hard ferrite ceramics for permanent magnet technology—a review on sintering strategies
    first_author: Granados-Miralles, Cecilia
    year: 2021
    url: https://arxiv.org/pdf/2309.15680
    evidence: review
    locator: Section 3.1, p. 5
  quote: '[...] under an applied external magnetic field. The excess water was then removed by drying followed by
    the sintering of the pre-forms. This process developed in Philips Research Laboratories in 1950s is, with some
    modifications, still in use for the preparation of commercial sintered ferrite magnets.'
  note: ''
- id: srm_t_formation_iida1999
  phase: SrFe12O19
  quantity: T_formation
  value: 1473
  unit: K
  conditions: calcination of SrCO3/La2O3/Co3O4/Fe2O3 mixtures, Sr1-xLaxCoxFe12-xO19 (x = 0 is SrFe12O19), 3 h in
    air
  source:
    doi: 10.3379/jmsjmag.23.1093
    title: 'Hgh-Performance Ferrite Magnets: M-Type Sr-Ferrite Containing Lanthanum and Cobalt.'
    first_author: Iida, K.
    year: 1999
    url: https://www.jstage.jst.go.jp/article/jmsjmag/23/4_2/23_4_2_1093/_pdf
    evidence: full_text
    locator: Sect. 2 Experimental, p. 1093
  quote: Mixtures of these raw materials were attrition-milled in water for 2hours, dried, granulated, and then
    calcined at 1200°C for 3hours in air.
  note: J-STAGE PDF is a scan without text layer; quote transcribed by OCR (tesseract), OCR character errors corrected.
    Single M phase after calcination for x = 0-0.2 (Table 1). Formation temperature far above Tc (paramagnetic formation).
- id: srm_other_fp_wetpress_iida1999
  phase: SrFe12O19
  quantity: other
  value: wet pressing of submicron slurry (xylene + oleic acid surfactant) in ~10 kOe (~1 T) field
  unit: ''
  conditions: calcined, milled (Sr,La)(Fe,Co)12O19 powder with SiO2/CaCO3 additives
  source:
    doi: 10.3379/jmsjmag.23.1093
    title: 'Hgh-Performance Ferrite Magnets: M-Type Sr-Ferrite Containing Lanthanum and Cobalt.'
    first_author: Iida, K.
    year: 1999
    url: https://www.jstage.jst.go.jp/article/jmsjmag/23/4_2/23_4_2_1093/_pdf
    evidence: full_text
    locator: Sect. 2, p. 1093
  quote: After adjusting the slurry content, the slurry was wet-pressed into pellets of 30φ X 15mmh under a magnetic
    field of approximately 10 kOe. This wet-process using an organic solvent and surfactant together with a magnetic
    field is very effective for achieving high orientation for submicron-sized [...]
  note: J-STAGE PDF is a scan without text layer; quote transcribed by OCR (tesseract), OCR character errors corrected.
- id: srm_other_sintering_T_iida1999
  phase: SrFe12O19
  quantity: other
  value: sintering 1180-1240 °C, 1 h, air
  unit: K
  conditions: field-wet-pressed (Sr,La)(Fe,Co)12O19 pellets
  source:
    doi: 10.3379/jmsjmag.23.1093
    title: 'Hgh-Performance Ferrite Magnets: M-Type Sr-Ferrite Containing Lanthanum and Cobalt.'
    first_author: Iida, K.
    year: 1999
    url: https://www.jstage.jst.go.jp/article/jmsjmag/23/4_2/23_4_2_1093/_pdf
    evidence: full_text
    locator: Sect. 2, p. 1093
  quote: Finally, the pressed pellets were sintered at 1180~1240°C for 1hour in air.
