Repository: philippbogdan/rare-earth-free-magnet-alignment

# Published physical inputs

The `*_inputs.yaml` files supply structures, easy axes, magnetic properties, transformation relationships and processing prerequisites, grouped by material family. Every record carries its source and supporting excerpt. `universe_inputs.yaml` records which candidate phases and alignment routes are named in the selected literature.

`known_cases_*.yaml` contains the visible reference examples used for fidelity checks, including the Nd-Fe-B reference. These are outcome records, not unseen validation. The [data guide](../../docs/data.md) defines the evidence fields and conventions.

File: data/raw/ferrite_ndfeb_inputs.yaml (part 2 of 3)
# Physical inputs for M-type hexaferrites and the Nd2Fe14B reference phase.
  note: J-STAGE PDF is a scan without text layer; quote transcribed by OCR (tesseract), OCR character errors corrected.
    1453-1513 K.
- id: srm_other_single_domain_iida1999
  phase: SrFe12O19
  quantity: other
  value: critical single-domain diameter 0.97 micron (x = 0)
  unit: µm
  conditions: calculated for SrFe12O19 (x = 0)
  source:
    doi: 10.3379/jmsjmag.23.1093
    title: 'Hgh-Performance Ferrite Magnets: M-Type Sr-Ferrite Containing Lanthanum and Cobalt.'
    first_author: Iida, K.
    year: 1999
    url: https://www.jstage.jst.go.jp/article/jmsjmag/23/4_2/23_4_2_1093/_pdf
    evidence: full_text
    locator: Sect. 3, p. 1094
  quote: The critical diameters of the single domain state were calculated as around 0.97µm for x = 0 and 1.03µm
    for x = 0.3, respectively.
  note: J-STAGE PDF is a scan without text layer; quote transcribed by OCR (tesseract), OCR character errors corrected.
- id: laco_other_single_domain_iida1999
  phase: (Sr,La)(Fe,Co)12O19
  quantity: other
  value: critical single-domain diameter 1.03 micron (x = 0.3)
  unit: µm
  conditions: calculated for Sr0.7La0.3Co0.3Fe11.7O19
  source:
    doi: 10.3379/jmsjmag.23.1093
    title: 'Hgh-Performance Ferrite Magnets: M-Type Sr-Ferrite Containing Lanthanum and Cobalt.'
    first_author: Iida, K.
    year: 1999
    url: https://www.jstage.jst.go.jp/article/jmsjmag/23/4_2/23_4_2_1093/_pdf
    evidence: full_text
    locator: Sect. 3, p. 1094
  quote: The critical diameters of the single domain state were calculated as around 0.97µm for x = 0 and 1.03µm
    for x = 0.3, respectively.
  note: 'J-STAGE PDF is a scan without text layer; quote transcribed by OCR (tesseract), OCR character errors corrected.
    La is a rare earth: La-Co grades are not rare-earth-free.'
- id: srm_single_variant_particles_iida1999
  phase: SrFe12O19
  quantity: single_variant_particles
  value: calcined primary particles ~0.5 micron
  unit: µm
  conditions: Sr1-xLaxCoxFe12-xO19 calcined 1200 °C, x = 0-1.0
  source:
    doi: 10.3379/jmsjmag.23.1093
    title: 'Hgh-Performance Ferrite Magnets: M-Type Sr-Ferrite Containing Lanthanum and Cobalt.'
    first_author: Iida, K.
    year: 1999
    url: https://www.jstage.jst.go.jp/article/jmsjmag/23/4_2/23_4_2_1093/_pdf
    evidence: full_text
    locator: Sect. 3, p. 1093
  quote: The primary particle size of the calcined granules was estimated at around 0.5 µm on average by SEM observation
    in the compositional range 0 to 1.0.
  note: J-STAGE PDF is a scan without text layer; quote transcribed by OCR (tesseract), OCR character errors corrected.
    Whether each primary particle is a single crystal is not stated.
- id: laco_k1_nishio1999
  phase: (Sr,La)(Fe,Co)12O19
  quantity: K1
  value: 0.42
  unit: MJ/m3
  conditions: Sr0.7La0.3Fe11.7Co0.3O19, 298 K, torque magnetometry (extrapolated)
  source:
    doi: 10.3379/jmsjmag.23.1097
    title: Magnetocrystalline Anisotropy of M-Type Sr-Ferrite Containing Lanthanum and Cobalt.
    first_author: Nishio, H.
    year: 1999
    url: https://api.openalex.org/works/doi:10.3379/jmsjmag.23.1097
    evidence: abstract
    locator: abstract
  quote: The K1 value was 4.2 × 106 erg/cm3 at 298 K, which was determined by extrapolation to the high field of
    the coefficient of the sin(2 φ) term calculated by Fourier analysis of unsaturated torque curves. This value
    was 15% larger than that of conventional Sr-ferrite (SrFe12O19) in the temperature [...]
  note: 4.2x10^6 erg/cm3 = 0.42 MJ/m3. La is a rare earth.
- id: srm_formation_path_vogel1979
  phase: SrFe12O19
  quantity: formation_path
  value: solid-state reaction SrCO3 + Fe2O3 -> SrFeO3-x (only intermediate) -> + Fe2O3 -> SrFe12O19 (incoherent,
    reaction-controlled; no parent OR)
  unit: ''
  conditions: ceramic (calcination) route
  source:
    doi: 10.1051/jphyscol:1979298
    title: MÖSSBAUER SPECTROSCOPY OF STRONTIUM FERRITES RELATED TO PERMANENT MAGNET MATERIALS
    first_author: Vogel, R.
    year: 1979
    url: https://api.openalex.org/works/doi:10.1051/jphyscol:1979298
    evidence: abstract
    locator: abstract
  quote: In the synthesis of SrFe12O19 from SrCO3 and Fe2O3, SrFeO3-x is formed as the only intermediate phase,
    which reacts subsequently with Fe2O3 to form SrFe12O19.
  note: Temperature not given in the abstract (see T_formation records).
- id: bam_formation_path_bye1971
  phase: BaFe12O19
  quantity: formation_path
  value: solid-state reaction BaCO3 + Fe2O3 -> BaFe2O4 (monoferrite) -> BaFe12O19
  unit: ''
  conditions: powder reaction in air; pseudobinary BaO-Fe2O3 examined at 1000 °C
  source:
    doi: 10.1002/jctb.5020211104
    title: 'The synthesis of barium hexaferrite from iron oxide and barium carbonate: 1. General features of the
      reaction'
    first_author: Bye, G. C.
    year: 1971
    url: https://api.crossref.org/works/10.1002/jctb.5020211104
    evidence: abstract
    locator: abstract
  quote: The only kinetically important intermediate found was the monoferrite and its rate of formation could be
    correlated with the rate of decarbonation.
  note: ''
- id: srm_t_stab_goto1971
  phase: SrFe12O19
  quantity: T_stab
  value: 1663
  unit: K
  uncertainty: 10
  conditions: in air; incongruent melting (equilibrium phase diagram)
  source:
    doi: 10.2497/jjspm.17.193
    title: Phase Diagram of The SrO-Fe2O3 System in It's Fe2O3-Rich Region and The Growth of SrO⋅6Fe2O3 Single Crystal
      in Composition-Deviated Melts
    first_author: Goto, Yasumasa
    year: 1971
    url: https://api.openalex.org/works/doi:10.2497/jjspm.17.193
    evidence: abstract
    locator: English abstract (paper in Japanese)
  quote: SrO⋅6Fe2O3 melts also incongruently at 1390°±10°C to form SrFe18O27 and liquid.
  note: 1390 ± 10 °C converted to K. Upper limit for sintering/consolidation of SrM.
- id: bam_t_stab_goto1960
  phase: BaFe12O19
  quantity: T_stab
  value: 1643
  unit: K
  conditions: BaO-Fe2O3 system under 1 atm O2 where liquid present; eutectic with BaFe2O4 (Ba-rich side)
  source:
    doi: 10.2497/jjspm.7.35
    title: On the Phase Diagram of the Condensed System BaO-Fe2O3
    first_author: Goto, Yasumasa
    year: 1960
    url: https://api.openalex.org/works/doi:10.2497/jjspm.7.35
    evidence: abstract
    locator: English abstract
  quote: The two binary eutectic reactions, Liquid ?? BaO.6Fe2O3+BaO⋅Fe2O3 at 1370°C and Liquid ?? BaO⋅Fe2O3+2BaO⋅Fe2O3
    at 1330°C ware observed at the composition of 60.0 mole% and 41.2 mole% Fe2O3 respectively.
  note: '''??'' is a garbled reaction-arrow symbol in the source abstract. 1370 °C is the first liquid in Ba-rich
    BaM mixtures, not the melting point of stoichiometric BaM (not given in the abstract).'
- id: bam_lattice_goto1960
  phase: BaFe12O19
  quantity: lattice
  value:
    a: 5.877
    c: 23.02
  unit: Å
  conditions: BaO·6Fe2O3, room temperature
  source:
    doi: 10.2497/jjspm.7.35
    title: On the Phase Diagram of the Condensed System BaO-Fe2O3
    first_author: Goto, Yasumasa
    year: 1960
    url: https://api.openalex.org/works/doi:10.2497/jjspm.7.35
    evidence: abstract
    locator: English abstract
  quote: The compound BaO⋅6Fe2O3 is a hexagonal lattice, a =5.877, c=23.02Å
  note: ''
- id: bam_formation_path_tgg_hovis2001
  phase: BaFe12O19
  quantity: formation_path
  value: 'reactive templated grain growth: field-aligned BaM seed platelets in a gelcast Fe2O3 + BaCO3 matrix; matrix
    reacts to fine BaM around aligned seeds'
  unit: ''
  conditions: magnetic-field-assisted gelcasting, high-temperature reaction/sintering
  source:
    doi: 10.1016/s1359-6462(01)00957-5
    title: Textured microstructures in barium hexaferrite by magnetic field assisted gelcasting and templated grain
      growth
    first_author: Hovis, David B
    year: 2001
    url: https://authors.library.caltech.edu/49393/
    evidence: abstract
    locator: abstract (CaltechAUTHORS metadata record)
  quote: The objective of this paper is to describe a method of producing textured barium hexaferrite by magnetic
    field assisted gelcasting while avoiding the limited solids loading caused by stacking of barium hexaferrite
    plates. We illustrate here a method of gelcasting a matrix of non-magnetic iron (III) [...]
  note: Templates (seeds) are aligned by the field at room temperature (ferrimagnetic, free to rotate); the matrix
    phase forms above Tc and acquires texture only by growth on/consumption by the templates.
- id: bam_formation_path_tgg_hovis2008
  phase: BaFe12O19
  quantity: formation_path
  value: 'TGG texture controlled by Fe2O3/BaCO3 ratio: excess BaCO3 -> abnormal grain growth of templates and maximum
    texture'
  unit: ''
  conditions: gelcasting with field-oriented templates; sintering temperature varied
  source:
    doi: 10.1007/s10853-007-2375-2
    title: Texture and microstructural development in gelcast barium hexaferrite
    first_author: Hovis, D. B.
    year: 2008
    url: https://authors.library.caltech.edu/records/55195-d3w23
    evidence: abstract
    locator: abstract (CaltechAUTHORS metadata record)
  quote: The development of texture in barium hexaferrite by templated grain growth was studied as a function of
    the Fe_2O_3/BaCO_3 ratio, B_2O_3 additions in the starting materials, and sintering temperature. A magnetic
    field was used to orient the template particles during the gelcasting process. Excess [...]
  note: Underscores are subscript markup in the repository record.
- id: bam_deformation_vonbasel1981
  phase: BaFe12O19
  quantity: deformation
  value: 'uniaxial hot pressing: texture increases with pressing time, mainly by oriented grain growth in the later
    stage'
  unit: ''
  conditions: coprecipitated BaM powder (pure and SiO2-doped), uniaxial hot pressing
  source:
    doi: 10.1109/tmag.1981.1061510
    title: Texture of uniaxially hot-pressed coprecipitated Barium ferrite
    first_author: von Basel, H.
    year: 1981
    url: https://api.openalex.org/works/doi:10.1109/tmag.1981.1061510
    evidence: abstract
    locator: abstract
  quote: The experiments show that in the later stage of hot-pressing oriented grain growth is the main reason for
    the increase of the degree of texture with increasing pressing time.
  note: Easy-axis direction relative to the pressing axis not stated in the abstract.
- id: srm_field_effect_on_formation_wallace1993
  phase: SrFe12O19
  quantity: field_effect_on_formation
  value: 'yes: field applied during KCl-flux synthesis from SrCO3 + Fe2O3 induced c-axis texture (preferential growth
    of nuclei with c parallel to field)'
  unit: ''
  conditions: KCl flux synthesis; firing temperature and field strength not given in the abstract
  source:
    doi: 10.1016/0304-8853(93)90062-7
    title: Magnetic field induced texture during KCl flux synthesis of strontium hexaferrite
    first_author: Wallace, J.B.
    year: 1993
    url: https://impact.ornl.gov/en/publications/magnetic-field-induced-texture-during-kcl-flux-synthesis-of-stron/
    evidence: abstract
    locator: abstract (ORNL publication record)
  quote: An orientation texture was induced by the application of a magnetic field during the preparation of strontium
    hexaferrite from SrCO3 and Fe2O3 by a KCl flux synthesis method. The degree of this texture was increased when
    the magnetic field was applied throughout the firing process. The magnetically [...]
  note: Whether formation occurred above Tc (paramagnetic bias) or nuclei rotated/grew below Tc during cooling cannot
    be decided from the abstract; firing temperature and field strength are needed (full text not accessible).
- id: calaco_t_formation_obara2014
  phase: (Ca,La)(Fe,Co)12O19
  quantity: T_formation
  value: 1523
  unit: K
  conditions: (Ca0.5La0.5)1.1Fe11.6Co0.4O19 from CaCO3, La2O3, alpha-Fe2O3, CoO; reaction firing 4 h in air
  source:
    doi: 10.2497/jjspm.61.s258
    title: Magnetic Properties of Ca-La-Co M-Type Ferrite Sintered Magnets with CaO and SiO2 Inter-Additives
    first_author: Obara, G.
    year: 2014
    url: https://www.jstage.jst.go.jp/article/jjspm/61/S1/61_S258/_pdf
    evidence: full_text
    locator: Sect. II Experimental method
  quote: Mixed samples were sintered to initiate a chemical reaction at 1250°C for 4 hrs in air.
  note: 1250 °C = 1523 K, far above Tc of M-type ferrites (paramagnetic formation). Magnets then sintered 1160-1260
    °C after field pressing. La is a rare earth.
- id: nd2fe14b_js_hirosawa2015
  phase: Nd2Fe14B
  quantity: Js
  value: 1.61
  unit: T
  conditions: room temperature; value quoted by review
  source:
    doi: 10.3379/msjmag.1504r004
    title: Current Status of Research and Development toward Permanent Magnets Free from Critical Elements
    first_author: Hirosawa, Satoshi
    year: 2015
    url: https://www.jstage.jst.go.jp/article/msjmag/39/3/39_1504R004/_pdf
    evidence: review
    locator: Sect. 3, p. 90
  quote: The compound has the ThMn12-type tetragonal structure and has JS and K1 values at room temperature of 1.66±0.08
    T and 5.3 MJ/m3, respectively. These values exceed those of Nd2Fe14B, namely, 1.61 T and 4.9 MJ/m3.
  note: 'Context: comparison with NdFe12N; the Nd2Fe14B values are quoted, not measured, in this review.'
- id: nd2fe14b_k1_hirosawa2015
  phase: Nd2Fe14B
  quantity: K1
  value: 4.9
  unit: MJ/m3
  conditions: room temperature; value quoted by review
  source:
    doi: 10.3379/msjmag.1504r004
    title: Current Status of Research and Development toward Permanent Magnets Free from Critical Elements
    first_author: Hirosawa, Satoshi
    year: 2015
    url: https://www.jstage.jst.go.jp/article/msjmag/39/3/39_1504R004/_pdf
    evidence: review
    locator: Sect. 3, p. 90
  quote: The compound has the ThMn12-type tetragonal structure and has JS and K1 values at room temperature of 1.66±0.08
    T and 5.3 MJ/m3, respectively. These values exceed those of Nd2Fe14B, namely, 1.61 T and 4.9 MJ/m3.
  note: ''
- id: nd2fe14b_js_granados2021
  phase: Nd2Fe14B
  quantity: Js
  value: 1.61
  unit: T
  conditions: room temperature; 'Bs' column of review table
  source:
    doi: 10.1088/1361-6463/abfad4
    title: On the potential of hard ferrite ceramics for permanent magnet technology—a review on sintering strategies
    first_author: Granados-Miralles, Cecilia
    year: 2021
    url: https://arxiv.org/pdf/2309.15680
    evidence: review
    locator: Table 1, p. 3
  quote: Table 1. Basic intrinsic magnetic properties of BaFe12O19 and SrFe12O19, along with those of Nd2Fe14B for
    comparison. All temperature-sensitive parameters are room temperature values [33, 37–39]. Ms (Am2 kg−1) Bs (T)
    TC (°C) K1 (MJ m−3) HA (MA m−1) ... Nd2Fe14B 165 1.61 315 4.9 6.13
  note: ''
- id: nd2fe14b_ms_mass_granados2021
  phase: Nd2Fe14B
  quantity: Ms_mass
  value: 165
  unit: Am2/kg
  conditions: room temperature
  source:
    doi: 10.1088/1361-6463/abfad4
    title: On the potential of hard ferrite ceramics for permanent magnet technology—a review on sintering strategies
    first_author: Granados-Miralles, Cecilia
    year: 2021
    url: https://arxiv.org/pdf/2309.15680
    evidence: review
    locator: Table 1, p. 3
  quote: Table 1. Basic intrinsic magnetic properties of BaFe12O19 and SrFe12O19, along with those of Nd2Fe14B for
    comparison. All temperature-sensitive parameters are room temperature values [33, 37–39]. Ms (Am2 kg−1) Bs (T)
    TC (°C) K1 (MJ m−3) HA (MA m−1) ... Nd2Fe14B 165 1.61 315 4.9 6.13
  note: ''
- id: nd2fe14b_tc_granados2021
  phase: Nd2Fe14B
  quantity: Tc
  value: 588
  unit: K
  conditions: compiled by review
  source:
    doi: 10.1088/1361-6463/abfad4
    title: On the potential of hard ferrite ceramics for permanent magnet technology—a review on sintering strategies
    first_author: Granados-Miralles, Cecilia
    year: 2021
    url: https://arxiv.org/pdf/2309.15680
    evidence: review
    locator: Table 1, p. 3
  quote: Table 1. Basic intrinsic magnetic properties of BaFe12O19 and SrFe12O19, along with those of Nd2Fe14B for
    comparison. All temperature-sensitive parameters are room temperature values [33, 37–39]. Ms (Am2 kg−1) Bs (T)
    TC (°C) K1 (MJ m−3) HA (MA m−1) ... Nd2Fe14B 165 1.61 315 4.9 6.13
  note: 315 °C converted to 588 K by compiler.
- id: nd2fe14b_k1_granados2021
  phase: Nd2Fe14B
  quantity: K1
  value: 4.9
  unit: MJ/m3
  conditions: room temperature
  source:
    doi: 10.1088/1361-6463/abfad4
    title: On the potential of hard ferrite ceramics for permanent magnet technology—a review on sintering strategies
    first_author: Granados-Miralles, Cecilia
    year: 2021
    url: https://arxiv.org/pdf/2309.15680
    evidence: review
    locator: Table 1, p. 3
  quote: Table 1. Basic intrinsic magnetic properties of BaFe12O19 and SrFe12O19, along with those of Nd2Fe14B for
    comparison. All temperature-sensitive parameters are room temperature values [33, 37–39]. Ms (Am2 kg−1) Bs (T)
    TC (°C) K1 (MJ m−3) HA (MA m−1) ... Nd2Fe14B 165 1.61 315 4.9 6.13
  note: ''
- id: nd2fe14b_tc_sagawa1984
  phase: Nd2Fe14B
  quantity: Tc
  value: 585
  unit: K
  conditions: compound ~Nd12Fe82B6 (at.%)
  source:
    doi: 10.1063/1.333572
    title: New material for permanent magnets on a base of Nd and Fe (invited)
    first_author: Sagawa, M.
    year: 1984
    url: https://api.crossref.org/works/10.1063/1.333572
    evidence: abstract
    locator: abstract
  quote: The magnetization versus temperature curve shows a Curie temperature of 585 K, which is much higher than
    those of the Fe and light rare earth binary compounds.
  note: ''
- id: nd2fe14b_lattice_sagawa1984
  phase: Nd2Fe14B
  quantity: lattice
  value:
    a: 8.8
    c: 12.21
  unit: Å
  conditions: room temperature
  source:
    doi: 10.1063/1.333572
    title: New material for permanent magnets on a base of Nd and Fe (invited)
    first_author: Sagawa, M.
    year: 1984
    url: https://api.crossref.org/works/10.1063/1.333572
    evidence: abstract
    locator: abstract
  quote: A new compound composed of Nd, Fe, and a small quantity of B (about 1 wt. %) has been found, which has
    a tetragonal structure with lattice constants a=0.880 nm and c=1.221 nm.
  note: 0.880 nm and 1.221 nm converted to Å.
- id: nd2fe14b_structure_sagawa1984
  phase: Nd2Fe14B
  quantity: structure
  value: tetragonal
  unit: ''
  conditions: ''
  source:
    doi: 10.1063/1.333572
    title: New material for permanent magnets on a base of Nd and Fe (invited)
    first_author: Sagawa, M.
    year: 1984
    url: https://api.crossref.org/works/10.1063/1.333572
    evidence: abstract
    locator: abstract
  quote: A new compound composed of Nd, Fe, and a small quantity of B (about 1 wt. %) has been found, which has
    a tetragonal structure with lattice constants a=0.880 nm and c=1.221 nm.
  note: Space group (P42/mnm) not stated in the accessible abstract.
- id: nd2fe14b_k1_sagawa1984
  phase: Nd2Fe14B
  quantity: K1
  value: 3.5
  unit: MJ/m3
  conditions: from approach to saturation (early estimate)
  source:
    doi: 10.1063/1.333572
    title: New material for permanent magnets on a base of Nd and Fe (invited)
    first_author: Sagawa, M.
    year: 1984
    url: https://api.crossref.org/works/10.1063/1.333572
    evidence: abstract
    locator: abstract
  quote: From the approach to saturation an anisotroy constant of about 3.5 MJ/m3 can be calculated, while saturation
    magnetization amounts to 1.35 T.
  note: Early (1984) estimate; the saturation value 1.35 T in the same sentence is far below single-crystal values
    (1.61 T) and is not recorded as Js here.
- id: nd2fe14b_easy_axis_kreyssig2009
  phase: Nd2Fe14B
  quantity: easy_axis
  value: c axis [001] above T_SR = 135 K (easy cone below)
  unit: ''
  conditions: single crystal; 300 K is above T_SR
  source:
    doi: 10.1103/physrevlett.102.047204
    title: Probing Fractal Magnetic Domains on Multiple Length Scales in Nd2Fe14B
    first_author: Kreyssig, A.
    year: 2009
    url: https://arxiv.org/pdf/0901.3515
    evidence: full_text
    locator: p. 1 (arXiv:0901.3515 version)
  quote: '[...] field produces a strong magnetic anisotropy with the easy axis along the tetragonal c direction.
    Below the spin-reorientation temperature, TSR = 135 K, the magnetic structure (and easy axis direction) changes
    via a second order transition[3] and becomes cone-like[4], in which the moments are [...]'
  note: ''
- id: nd2fe14b_tc_kreyssig2009
  phase: Nd2Fe14B
  quantity: Tc
  value: 565
  unit: K
  conditions: quoted from refs [1, 2] of the paper
  source:
    doi: 10.1103/physrevlett.102.047204
    title: Probing Fractal Magnetic Domains on Multiple Length Scales in Nd2Fe14B
    first_author: Kreyssig, A.
    year: 2009
    url: https://arxiv.org/pdf/0901.3515
    evidence: full_text
    locator: p. 1 (arXiv:0901.3515 version)
  quote: Below the Curie temperature, Tc = 565 K[1, 2], the Nd and Fe moments order ferromagnetically. The crystal-electric
    field produces a strong magnetic anisotropy with the easy axis along the tetragonal c direction. Below the spin-reorientation
    temperature, TSR = 135 K, the magnetic structure (and easy [...]
  note: Lower than 585-588 K given by other sources; spread noted.
- id: nd2fe14b_other_sintering_li2021
  phase: Nd2Fe14B
  quantity: other
  value: liquid-phase sintering of magnetically aligned single-crystal fine particles at ~950-1100 °C; post-sinter
    anneal ~520-600 °C
  unit: ''
  conditions: industrial sintered Nd-Fe-B route
  source:
    doi: 10.1080/14686996.2021.1916377
    title: Most frequently asked questions about the coercivity of Nd-Fe-B permanent magnets
    first_author: Li, Jiangnan
    year: 2021
    url: https://www.ebi.ac.uk/europepmc/webservices/rest/PMC8183520/fullTextXML
    evidence: review
    locator: Sect. 2
  quote: Nd-Fe-B sintered magnets are produced by a liquid sintering process. Magnetically aligned single crystalline
    fine particles are isostatically pressured to make a green compact followed by liquid sintering at an elevated
    temperature of ~950–1100°C.
  note: '1223-1373 K; well above Tc (~585 K): densification proceeds in the paramagnetic state; alignment is fixed
    before sintering.'
- id: nd2fe14b_single_variant_particles_takagi2021
  phase: Nd2Fe14B
  quantity: single_variant_particles
  value: 'yes: sintered magnets are made from single-crystal fine powder (ingot or strip cast alloy pulverised by
    ball/jet milling)'
  unit: ''
  conditions: powder metallurgy route
  source:
    doi: 10.1080/14686996.2021.1875791
    title: Novel powder processing technologies for production of rare-earth permanent magnets
    first_author: Takagi, Kenta
    year: 2021
    url: https://www.ebi.ac.uk/europepmc/webservices/rest/PMC7935123/fullTextXML
    evidence: review
    locator: Sect. 1 and Sect. 3
  quote: In general, sintered magnets of rare-earth-containing compounds are produced by powder metallurgy processes,
    that is, preparation of a single crystal fine powder, compaction with a crystalline orientation using an external
    magnetic field, and sintering. ... A sintered magnet is commonly produced [...]
  note: 'Particle size not given here (gap: 3-5 um jet-milled size only found in a Japanese-language source, see
    kitai2014 known-case records).'
- id: nd2fe14b_phase_fraction_limit_li2021
  phase: Nd2Fe14B
  quantity: phase_fraction_limit
  value: 'commercial N50-type composition Nd13.9Fe79.5B6Cu0.1 vs stoichiometric Nd11.7Fe82.4B5.8: excess Nd forms
    intergranular/Nd-rich phases'
  unit: ''
  conditions: sintered magnets
  source:
    doi: 10.1080/14686996.2021.1916377
    title: Most frequently asked questions about the coercivity of Nd-Fe-B permanent magnets
    first_author: Li, Jiangnan
    year: 2021
    url: https://www.ebi.ac.uk/europepmc/webservices/rest/PMC8183520/fullTextXML
    evidence: review
    locator: Sect. 2
  quote: As a result, the chemical composition of the N50 type sintered magnet was around Nd13.9Fe79.5B6Cu0.1, which
    is slightly richer in Nd with respect to the stoichiometry of Nd2Fe14B, Nd11.7Fe82.4B5.8.
  note: Measured volume fraction of Nd-rich/grain-boundary phases in commercial magnets not found in an accessible
    source (gap).
- id: nd2fe14b_phase_fraction_limit_gb_li2021
  phase: Nd2Fe14B
  quantity: phase_fraction_limit
  value: 'intergranular phase fraction f_GB = 3t/D (t ~ 3 nm): >=90% main phase requires D >= 90 nm'
  unit: ''
  conditions: geometric estimate for non-ferromagnetic grain boundaries
  source:
    doi: 10.1080/14686996.2021.1916377
    title: Most frequently asked questions about the coercivity of Nd-Fe-B permanent magnets
    first_author: Li, Jiangnan
    year: 2021
    url: https://www.ebi.ac.uk/europepmc/webservices/rest/PMC8183520/fullTextXML
    evidence: review
    locator: Sect. 7
  quote: On the other hand, the volume fraction of intergranular phase increases with reducing grain size, which
    will lead to a drop of remanence if all the grain boundaries are nonferromagnetic. ... This simple calculation
    indicates that the optimized grain size of a Nd-Fe-B magnet is in the order of 100 [...]
  note: 'Formula in source: f_GB = 3t/D for cubic grains of edge D with boundary thickness t; t = 3 nm and f_GB
    <= 10% give D >= 90 nm.'
- id: nd2fe14b_other_gb_width_koyama2021
  phase: Nd2Fe14B
  quantity: other
  value: grain-boundary phase often amorphous, width ~3 nm
  unit: ''
  conditions: sintered Nd-Fe-B
  source:
    doi: 10.1080/14686996.2020.1859339
    title: Computational thermodynamics and microstructure simulations to understand the role of grain boundary
      phase in Nd-Fe-B hard magnets
    first_author: Koyama, Toshiyuki
    year: 2021
    url: https://www.ebi.ac.uk/europepmc/webservices/rest/PMC7850396/fullTextXML
    evidence: review
    locator: Sect. 3
  quote: Experimental measurements elucidate that the grain boundary phase often takes an amorphous sate, with a
    width of ~3 nm [ 26 ].
  note: ''
- id: nd2fe14b_other_alignment_method_kitai2014
  phase: Nd2Fe14B
  quantity: other
  value: alignment of sintered magnets measured by EBSD orientation distribution; alignment computed from the distribution
    agrees with magnetization (Br/Js)
  unit: ''
  conditions: sintered NdFeB, with and without Dy
  source:
    doi: 10.2497/jjspm.61.117
    title: Relation Between Nd2Fe14B Grain Alignment and Coercive Force Change Ratio in NdFeB Sintered Magnets
    first_author: KITAI, Nobuyuki
    year: 2014
    url: https://api.openalex.org/works/doi:10.2497/jjspm.61.117
    evidence: abstract
    locator: English abstract
  quote: The alignment distribution of Nd2Fe14B grains in NdFeB sintered magnet was measured by electron back-scattering
    diffraction (EBSD). The alignments and the coercive force decrease ratios were calculated using these alignment
    distributions. These data were compared against the results obtained from [...]
  note: Full text (Japanese, scanned) defines alignment alpha = Br/Js = (1/2) * integral of P(theta) sin(2 theta)
    d theta, i.e. <cos theta> (eq. 4, read from page image). Measured values are in the known-case file.
- id: nd2fe14b_other_alignment_coercivity_hirosawa2015
  phase: Nd2Fe14B
  quantity: other
  value: coercivity of sintered magnets decreases sharply as c-axis alignment increases (trade-off at high alignment)
  unit: ''
  conditions: sintered Nd-Fe-B
  source:
    doi: 10.3379/msjmag.1504r004
    title: Current Status of Research and Development toward Permanent Magnets Free from Critical Elements
    first_author: Hirosawa, Satoshi
    year: 2015
    url: https://www.jstage.jst.go.jp/article/msjmag/39/3/39_1504R004/_pdf
    evidence: review
    locator: Sect. 5, p. 91
  quote: The phenomenon is characterized by a general tendency that coercivity sharply decreases with increasing
    the degree of alignment, indicating that the coercivity mechanism involves domain wall unpinning54), and for
    this reason, can be regarded as a challenging test case for multi-phase, large-scale [...]
  note: Relevant to the practical (not physical) ceiling of A in FP magnets.
- id: nd2fe14b_deformation_mishra1987
  phase: Nd2Fe14B
  quantity: deformation
  value: die-upsetting produces platelet Nd2Fe14B grains with c parallel to the stress axis; diffusion slip critical
    for alignment
  unit: ''
  conditions: hot-pressed then die-upset melt-spun NdFeB (MQ2 -> MQ3)
  source:
    doi: 10.1063/1.339709
    title: Microstructure of hot-pressed and die-upset NdFeB magnets
    first_author: Mishra, Raja K.
    year: 1987
    url: https://api.crossref.org/works/10.1063/1.339709
    evidence: abstract
    locator: abstract
  quote: '[...] material are flat platelets. The alignment of die-upset magnets arises exclusively from the fact
    that hot deformation produces platelets of Nd2Fe14B grains with their c axes parallel to the stress axis. It
    is argued that yielding plays an important role in the densification of the hot-pressed [...]'
  note: ''
- id: nd2fe14b_deformation_hioki2021
  phase: Nd2Fe14B
  quantity: deformation
  value: 'hot deformation ~800 °C of hot-pressed nanocrystalline compacts: liquid grain-boundary phase, stress-driven
    anisotropic grain growth + grain rotation/boundary sliding on c-planes; c of platelets aligns parallel to press
    direction; no dislocations observed'
  unit: ''
  conditions: melt-spun Nd-Fe-B flakes (10-30 nm grains), hot pressed ~800 °C, die-upset/extruded ~800 °C
  source:
    doi: 10.1080/14686996.2020.1868049
    title: High performance hot-deformed Nd-Fe-B magnets (Review)
    first_author: Hioki, Keiko
    year: 2021
    url: https://www.ebi.ac.uk/europepmc/webservices/rest/PMC7850326/fullTextXML
    evidence: full_text
    locator: Sect. 2.1-2.2
  quote: Then, the powder was cold-pressed at room temperature followed by hot-pressing at approximately 800°C to
    obtain a fully dense body. A hot-pressed body is an isotropic magnet with grains that are approximately 20–50
    nm. Finally, to obtain anisotropic magnets, a hot-pressed body was hot-deformed at [...]
  note: Sect. 2.1 of the same review also contains the sentence 'the direction of the c-axis (easy axis) is perpendicular
    to the compression direction', which contradicts Sect. 2.2 and Mishra 1987 (c parallel to stress axis); Sect.
    2.2 is taken. Mechanism stated by the authors as not fully understood (grain boundary migration, interface-controlled
    solution-precipitation creep also proposed).
- id: nd2fe14b_growth_direction_hioki2021
  phase: Nd2Fe14B
  quantity: growth_direction
  value: solid-state anisotropic grain growth along the a axis (platelets with c normal)
  unit: ''
  conditions: melt-spun ribbons annealed at 750 °C (no stress)
  source:
    doi: 10.1080/14686996.2020.1868049
    title: High performance hot-deformed Nd-Fe-B magnets (Review)
    first_author: Hioki, Keiko
    year: 2021
    url: https://www.ebi.ac.uk/europepmc/webservices/rest/PMC7850326/fullTextXML
    evidence: full_text
    locator: Sect. 2.2, Fig. 2
  quote: Figure 2 shows that the grains grow anisotropically with an increase in heat treatment time. The grain
    growth direction corresponds to the a -axis of the R2Fe14B crystal (tetragonal) [ 15 ]. Based on this result,
    the anisotropic growth direction of the R2Fe14B crystal was in the a -axis, as [...]
  note: ''
- id: nd2fe14b_other_single_domain_hioki2021
  phase: Nd2Fe14B
  quantity: other
  value: critical single-domain diameter 0.3 micron
  unit: µm
  conditions: quoted from ref. [24] of the review
  source:
    doi: 10.1080/14686996.2020.1868049
    title: High performance hot-deformed Nd-Fe-B magnets (Review)
    first_author: Hioki, Keiko
    year: 2021
    url: https://www.ebi.ac.uk/europepmc/webservices/rest/PMC7850326/fullTextXML
    evidence: full_text
    locator: Sect. 3.1
  quote: As shown in Figure 5(c, d) , there were numberless platelet-shaped grains stacked in the c -axis direction;
    this is one order of magnitude finer than the sintered magnet. The grain size was similar to the critical diameter
    of single-domain Nd2Fe14B grains (0.3 μm) [ 24 ].
  note: ''
- id: nd2fe14b_formation_path_hddr_horikawa2021
  phase: Nd2Fe14B
  quantity: formation_path
  value: 'HDDR: Nd2Fe14B + H2 -> NdH2 + Fe + Fe2B (disproportionation); vacuum desorption -> recombined fine Nd2Fe14B
    grains; c axes can be aligned (anisotropic powder) by additives or controlled H2 pressure/temperature'
  unit: ''
  conditions: hydrogen-decrepitated Nd2Fe14B powder
  source:
    doi: 10.1080/14686996.2021.1944780
    title: Recent progress in the development of high-performance bonded magnets using rare earth–Fe compounds
    first_author: Horikawa, Takashi
    year: 2021
    url: https://www.ebi.ac.uk/europepmc/webservices/rest/PMC8451657/fullTextXML
    evidence: review
    locator: Sect. 2.1
  quote: In typical HDDR treatment, Nd2Fe14B powder prepared by hydrogen decrepitation is used as a starting material
    and is then decomposed into NdH2, Fe, and Fe2B by heat treatment in hydrogen. During subsequent heat treatment
    in a vacuum, the hydrogen is removed from NdH2, and the finely [...]
  note: ''
- id: nd2fe14b_t_formation_dhddr_horikawa2021
  phase: Nd2Fe14B
  quantity: T_formation
  value: 1093
  unit: K
  conditions: 'd-HDDR: HD at 820 °C under reduced hydrogen pressure P_HD = 30 kPa (slow reaction near equilibrium)'
  source:
    doi: 10.1080/14686996.2021.1944780
    title: Recent progress in the development of high-performance bonded magnets using rare earth–Fe compounds
    first_author: Horikawa, Takashi
    year: 2021
    url: https://www.ebi.ac.uk/europepmc/webservices/rest/PMC8451657/fullTextXML
    evidence: review
    locator: Sect. 2.2.1
  quote: At a typical d -HDDR treatment temperature of 820°C, P HD of 30 kPa is closer to the equilibrium curve
    [ 26 , 27 ], and the change in free energy due to the HD reaction is smaller than that at 100 kPa. Therefore,
    the reaction rate is expected to be slow at 30 kPa, and this was confirmed by [...]
  note: '820 °C = 1093 K, far above Tc (~585 K): no magnetic-field bias possible during recombination; texture comes
    only from memory of the parent.'
- id: nd2fe14b_or_hddr_horikawa2021
  phase: Nd2Fe14B
  quantity: OR
  value: one of the <113> directions of Fe and of NdH2 tends to align with [001] of the original Nd2Fe14B (EBSD,
    Takizawa et al.)
  unit: ''
  conditions: HD-treated (disproportionated) lamellar structure
  source:
    doi: 10.1080/14686996.2021.1944780
    title: Recent progress in the development of high-performance bonded magnets using rare earth–Fe compounds
    first_author: Horikawa, Takashi
    year: 2021
    url: https://www.ebi.ac.uk/europepmc/webservices/rest/PMC8451657/fullTextXML
    evidence: review
    locator: Sect. 2.1
  quote: Recently, Takizawa et al. [ 38 ] reported that one of the <113> directions of Fe and NdH2 tends to align
    with the [001] direction of the original Nd2Fe14B. This was demonstrated for the first time by using EBSD measurements
    in the region that contained many crystal grains. The average preferred [...]
  note: 'Compiler note: the cubic <113> family has 12 distinct axes, so this is a statistical (fibre-like) relation
    to the parent c axis, not a single-variant OR.'
- id: nd2fe14b_other_memory_site_horikawa2021
  phase: Nd2Fe14B
  quantity: other
  value: 'texture-memory site debated: residual fine Nd2Fe14B particles, Fe2B (same tetragonal symmetry), or aligned
    Fe/NdH2 lamellae'
  unit: ''
  conditions: d-HDDR
  source:
    doi: 10.1080/14686996.2021.1944780
    title: Recent progress in the development of high-performance bonded magnets using rare earth–Fe compounds
    first_author: Horikawa, Takashi
    year: 2021
    url: https://www.ebi.ac.uk/europepmc/webservices/rest/PMC8451657/fullTextXML
    evidence: review
    locator: Sect. 2.1
  quote: '[...] ... The anisotropy model with Fe2B as the memory site was first proposed by Gutfleisch et al. [
    34 , 35 ]. Among the disproportionation products (Fe, NdH2, Fe2B), only the Fe2B phase has the same tetragonal
    symmetry as the original Nd2Fe14B, so they proposed it as a candidate for the memory site.'
  note: ''
- id: nd2fe14b_formation_path_dhddr_gutfleisch2003
  phase: Nd2Fe14B
  quantity: formation_path
  value: 'd-HDDR: iron boride as anisotropy-mediating phase; texture controlled by H2 partial pressure during exothermic
    disproportionation'
  unit: ''
  conditions: Nd12.5FebalB6.3 and Ga/Nb-doped alloys
  source:
    doi: 10.1109/tmag.2003.815749
    title: Memory of texture during HDDR processing of NdFeB
    first_author: Gutfleisch, O.
    year: 2003
    url: https://api.openalex.org/works/doi:10.1109/tmag.2003.815749
    evidence: abstract
    locator: abstract
  quote: Crystallographic relationships between parent, disproportionated and recombined phases are described and
    it is suggested that the iron boride phase could act as the anisotropy-mediating phase throughout the different
    stages of the process. The nucleation and growth of the various phases are [...]
  note: ''
- id: nd2fe14b_or_hddr_sugimoto2002
  phase: Nd2Fe14B
  quantity: OR
  value: retained OR between parent Nd2Fe14B and alpha-Fe / NdH2 ([110]Fe and [110]NdH2 // [100]Nd2Fe14B) is important
    for anisotropy
  unit: ''
  conditions: HDDR of anisotropic sintered bodies; XRD + TEM
  source:
    doi: 10.1109/tmag.2002.803079
    title: Effect of crystal orientation relationship on inducement of anisotropy in HDDR-treated Nd-Fe-B alloys
    first_author: Sugimoto, S.
    year: 2002
    url: https://api.openalex.org/works/doi:10.1109/tmag.2002.803079
    evidence: abstract
    locator: abstract
  quote: It can be concluded that retaining the crystallographic orientation relationship such as/sub /spl alpha/-Fe/
    and(NdH/sub 2/)//(Nd/sub 2/Fe/sub 14/B), [110]/sub /spl alpha/-Fe/ and [110](NdH/sub 2/)//[100](Nd/sub 2/Fe/sub
    14/B) during HDDR treatment is important for the inducement of anisotropy.
  note: Plane indices of the OR are lost in the abstract markup (only directions survive). Full text not accessible.
- id: nd2fe14b_or_hddr_kim2018
  phase: Nd2Fe14B
  quantity: OR
  value: Fe2B formed in d-HDDR (30 kPa) has the same c-axis orientation as the parent Nd2Fe14B and transfers it
    to the recombined grains
  unit: ''
  conditions: dynamic HDDR, HD at 30 kPa H2
  source:
    doi: 10.1016/j.jallcom.2017.10.173
    title: Crystallographic alignment of Fe2B and Nd2Fe14B for texture memory in hydrogenation–disproportionation–desorption–recombination-processed
      Nd–Fe–B powders
    first_author: Kim, Tae-Hoon
    year: 2018
    url: https://pure.skku.edu/en/publications/crystallographic-alignment-of-fesub2subb-and-ndsub2subfesub14subb/
    evidence: abstract
    locator: abstract (SKKU research portal record)
  quote: '[...] phases, with the same c-axis orientation as the initial Nd 2 Fe 14 B phase, were formed under the
    dynamic HDDR treatment at a hydrogen pressure of 30 kPa under controlled HD conditions. During the DR reaction
    following the HD process, the orientation of the initial Nd 2 Fe 14 B was recovered by a [...]'
  note: ''
- id: nd2fe14b_other_dr_kinetics_kim2016
  phase: Nd2Fe14B
  quantity: other
  value: slow desorption-recombination (low driving force) favours growth of nuclei at NdH2/Fe2B interfaces -> high
    texture
  unit: ''
  conditions: HDDR, DR stage varied
  source:
    doi: 10.1016/j.jallcom.2016.02.206
    title: Effect of desorption and recombination on texture development in hydrogenation–disproportionation–desorption–recombination
      processed Nd–Fe–B magnets
    first_author: Kim, Tae-Hoon
    year: 2016
    url: https://pure.skku.edu/en/publications/effect-of-desorption-and-recombination-on-texture-development-in-/
    evidence: abstract
    locator: abstract (SKKU research portal record)
