Repository: philippbogdan/rare-earth-free-magnet-alignment

# Published physical inputs

The `*_inputs.yaml` files supply structures, easy axes, magnetic properties, transformation relationships and processing prerequisites, grouped by material family. Every record carries its source and supporting excerpt. `universe_inputs.yaml` records which candidate phases and alignment routes are named in the selected literature.

`known_cases_*.yaml` contains the visible reference examples used for fidelity checks, including the Nd-Fe-B reference. These are outcome records, not unseen validation. The [data guide](../../docs/data.md) defines the evidence fields and conventions.

File: data/raw/ferrite_ndfeb_inputs.yaml (part 3 of 3)
# Physical inputs for M-type hexaferrites and the Nd2Fe14B reference phase.
  quote: Preferential growth of nuclei at the NdH 2 /Fe 2 B interfaces, which led to a highly textured Nd 2 Fe 14
    B phase, could be induced by slow desorption and recombination with a low driving force. Hydrogen desorption
    at a slower rate was important for achieving high magnetic anisotropy in the [...]
  note: ''
- id: nd2fe14b_other_hddr_conditions_nakamura1999
  phase: Nd2Fe14B
  quantity: other
  value: heating to >=800 °C in vacuum before H2 exposure and slow desorption under Ar raise remanence (anisotropy)
  unit: ''
  conditions: HDDR of Nd-Fe-B(-Co,Ga) powders
  source:
    doi: 10.3379/jmsjmag.23.300
    title: Enhancement of the anisotropy of Nd-Fe-B powders by varying the HDDR conditions
    first_author: Nakamura, H.
    year: 1999
    url: https://api.openalex.org/works/doi:10.3379/jmsjmag.23.300
    evidence: abstract
    locator: abstract
  quote: '[...] by heating from room temperature under hydrogen, exhibited high coercivities and moderate remanences,
    whereas those heated up to the HDDR treatment temperature (≥800°C) under vacuum, and then disproportionated
    by exposing to hydrogen, showed higher remanences with lower coercivities.'
  note: The Br/Js value reached is an outcome (sealed).
- id: nd2fe14b_other_memory_remnant_liu2025
  phase: Nd2Fe14B
  quantity: other
  value: 'alternative memory mechanism: undisproportionated remnants of the parent phase template the recombined
    texture'
  unit: ''
  conditions: solid HDDR of sintered (Nd,Pr,Gd)-Fe-B magnets, HD 700-785 °C at 10-50 kPa, DR 750-850 °C
  source:
    doi: 10.3390/ma18174019
    title: Features of the Solid HDDR Process in Sintered (Nd,Pr,Gd)-Fe-B Magnets at Low Hydrogen Pressure and Low
      Temperature
    first_author: Liu, Renhui
    year: 2025
    url: https://www.ebi.ac.uk/europepmc/webservices/rest/PMC12429476/fullTextXML
    evidence: full_text
    locator: Sect. 3
  quote: Despite the prevailing opinion among researchers regarding the texture memory mechanism in HDDR-treated
    Nd-Fe-B-type materials [ 31 ], we did not reject the well-known suggestion [ 11 ] that the residues of the ferromagnetic
    phase present after the disproportionation reaction cause the texture.
  note: ''
- id: nd2fe14b_primary_crystallisation_zhong2008
  phase: Nd2Fe14B
  quantity: primary_crystallisation
  value: 'peritectic: at low growth velocity primary alpha/gamma-Fe dendrites lead and Nd2Fe14B forms interdendritically;
    at 1-5 mm/s Nd2Fe14B dendrites grow directly'
  unit: ''
  conditions: Bridgman directional solidification of Nd14Fe79B7, 1 um/s - 5 mm/s
  source:
    doi: 10.1016/j.jcrysgro.2008.04.022
    title: Microstructure evolution of peritectic Nd14Fe79B7 alloy during directional solidification
    first_author: Zhong, Hong
    year: 2008
    url: https://pure.nwpu.edu.cn/en/publications/microstructure-evolution-of-peritectic-ndsub14subfesub79subbsub7s/
    evidence: abstract
    locator: abstract (NWPU research portal record)
  quote: At low velocities from 1 to 200 μm/s, the microstructures consisted of leading α-Fe dendrites and peritectic
    Nd 2 Fe 14 B phase in the interdendritic region. At medium velocities of 425 and 500 μm/s, an incomplete banded
    structure formed, containing circles of α-Fe/Nd 2 Fe 14 B-Nd 2 Fe 14 B [...]
  note: Growth direction of the Nd2Fe14B dendrites not given in the abstract (gap).
- id: nd2fe14b_phase_fraction_limit_zhong2008ds
  phase: Nd2Fe14B
  quantity: phase_fraction_limit
  value: up to ~90 vol% Nd2Fe14B in zone-melted DS Nd13.5Fe79.75B6.75 (300 K/cm, 50 um/s); remainder primary alpha-Fe
    + Nd-rich
  unit: ''
  conditions: directional solidification, peritectic alloy
  source:
    doi: null
    title: Directional solidification of Nd-Fe-B alloys with high temperature gradient
    first_author: Zhong, Hong
    year: 2008
    url: https://pure.nwpu.edu.cn/en/publications/directional-solidification-of-nd-fe-b-alloys-with-high-temperatur
    evidence: abstract
    locator: abstract (NWPU research portal record); Tezhong Zhuzao Ji Youse Hejin 28(4) 251-253
  quote: '[...] Nd-rich phase. ... Grown at 50 μm/s, the volumetric fraction of ferromagnetic Nd 2 Fc 14 B phase
    reaches up to 90% in the zone melting specimens (given a temperature gradient at 300 K/cm), which is about 30%
    higher than that in the total melting specimens (given a temperature gradient at 180 K/cm).'
  note: No DOI found for this Chinese-language journal article (Tezhong Zhuzao Ji Youse Hejin 2008). 'Fc' is a typo
    in the source.
- id: nd2fe14b_primary_crystallisation_bernardi1998
  phase: Nd2Fe14B
  quantity: primary_crystallisation
  value: fast cooling in strip casting suppresses primary alpha-Fe dendrites; columnar Nd2Fe14B grains with Nd-rich
    lamellae parallel to the thermal gradient
  unit: ''
  conditions: strip-cast Nd-Fe-B alloys for sintered magnets
  source:
    doi: 10.1063/1.367557
    title: Microstructural analysis of strip cast Nd–Fe–B alloys for high (BH)max magnets
    first_author: Bernardi, J.
    year: 1998
    url: https://api.crossref.org/works/10.1063/1.367557
    evidence: abstract
    locator: abstract
  quote: '[...] of large Nd-rich pockets. Directional solidification causes a formation of columnar grains containing
    a typical arrangement of hard magnetic Nd2Fe14B regions and Nd-rich regions. The Nd regions occur as intragranular
    platelets as well as intergranular phases. Intragranular lamellae show a [...]'
  note: ''
- id: nd2fe14b_growth_direction_hattori2009
  phase: Nd2Fe14B
  quantity: growth_direction
  value: 'strip-cast alloy: near the wheel side c axis tends to align perpendicular to the wheel surface (parallel
    to heat flow); I(006)/I(410) peaks ~25 um from wheel; no preferred orientation beyond ~80 um'
  unit: ''
  conditions: (Nd,Dy)-Fe-B strip-cast flakes, XRD on sections at various depths
  source:
    doi: 10.2320/matertrans.mbw200821
    title: Microstructural Evaluation of Nd-Fe-B Strip Cast Alloys
    first_author: Hattori, Takashi
    year: 2009
    url: https://www.jstage.jst.go.jp/article/matertrans/50/3/50_MBW200821/_pdf
    evidence: full_text
    locator: Sect. 3, pp. 480-481
  quote: From the strong intensity of XRD peaks from the (0 0 l) (l = 2n) planes of R2Fe14B phase, it is said that
    the c-axis of R2Fe14B phase has a tendency to align along the direction perpendicular to the wheel surface in
    the sample.
  note: pdftotext renders '=' as '¼' and 'µm' as 'mm' (font encoding); quote corrected. The texture is partial and
    depth dependent (I(006)/I(410) maximum at ~25 µm, none beyond ~80 µm, per the same section); i.e. c roughly
    along the heat-flow (growth) direction, not perpendicular to it.
- id: nd2fe14b_other_alignment_method_kawai1990
  phase: Nd2Fe14B
  quantity: other
  value: 'XRD-based alignment: Gaussian sigma of c-axis distribution; remanence vs alignment follows Stoner-Wohlfarth
    (non-interacting) prediction; aligning field of 8 kOe needed'
  unit: ''
  conditions: sintered Nd15.4Fe77.8B6.8 with various degrees of alignment
  source:
    doi: 10.1063/1.344828
    title: Effect of crystal alignment on the remanence of sintered NdFeB magnets
    first_author: Kawai, T.
    year: 1990
    url: https://api.crossref.org/works/10.1063/1.344828
    evidence: abstract
    locator: abstract
  quote: '[...] angle between the normals of (hkl) and the tetragonal c axis. The standard deviation is a good indicator
    for crystal alignment. An aligning field of 8 kOe is found to be essential to obtain a well-aligned NdFeB magnet.
    The remanence of sintered magnets is directly affected by the crystal [...]'
  note: Supports Br = Js * phi * <cos theta> for sintered NdFeB (A as defined in METHOD.md).
- id: nd2fe14b_other_alignment_method_yeqing2001
  phase: Nd2Fe14B
  quantity: other
  value: XRD (105) reflection in aligned sintered magnets comes from grains tilted ~15.5 deg; used to quantify alignment
    degree
  unit: ''
  conditions: sintered Nd-Fe-B, XRD on face normal to alignment direction
  source:
    doi: 10.1088/0256-307x/18/10/335
    title: Origin of (105) Reflection of X-Ray Diffraction and Quantitative Evaluation of Alignment Degree for Sintered
      Nd-Fe-B Magnets
    first_author: Ye-Qing, He
    year: 2001
    url: https://api.openalex.org/works/doi:10.1088/0256-307x/18/10/335
    evidence: abstract
    locator: abstract
  quote: '[...] has been proposed. It has been experimentally revealed that the strong (105) reflection existing
    in almost all x-ray diffraction spectra of sintered Nd-Fe-B magnets stems from the misalignment grains whose
    easy axes are at an angle of 15.5° with respect to the orientated direction of the magnet.'
  note: 'Crossref first author given as ''Ye-Qing'' (Chinese name order). Compiler note: 15.5 deg equals the angle
    between the (105) and (001) plane normals for a = 8.80, c = 12.21 Angstrom.'
- id: nd2fe14b_single_variant_particles_shinetsu
  phase: Nd2Fe14B
  quantity: single_variant_particles
  value: ingots pulverised to particles of several microns under inert gas, then compacted in a magnetic field (green
    density ~50%)
  unit: ''
  conditions: industrial sintered NdFeB (Shin-Etsu)
  source:
    doi: null
    title: 'Manufacturing Process: Raw material to sintering Block (Shin-Etsu Rare Earth Magnets)'
    first_author: Shin-Etsu Chemical Co., Ltd.
    url: https://www.shinetsu-rare-earth-magnet.jp/e/masspro/sintering_p.html
    evidence: datasheet
    locator: steps 4-6
  quote: After completion of various process steps, the ingots are pulverized into particles that are several microns
    in size. In order to prevent oxidation from occurring, the small particles are protected by inert gas.
  note: 'Manufacturer process description (evidence: datasheet/manufacturer web page, accessed 2026-10-03).'
- id: nd2fe14b_other_fp_pressing_shinetsu
  phase: Nd2Fe14B
  quantity: other
  value: field alignment during pressing; perpendicular-field pressing gives better magnets than parallel-field
    pressing; green density ~50% of true density, sintered to ~100%
  unit: ''
  conditions: industrial sintered NdFeB (Shin-Etsu)
  source:
    doi: null
    title: 'Manufacturing Process: Raw material to sintering Block (Shin-Etsu Rare Earth Magnets)'
    first_author: Shin-Etsu Chemical Co., Ltd.
    url: https://www.shinetsu-rare-earth-magnet.jp/e/masspro/sintering_p.html
    evidence: datasheet
    locator: steps 4-6
  quote: '[...] Given an equal grade of magnet, the perpendicular press method will result in a higher performance
    magnet. However, ring magnets must be pressed using the parallel method. ... The density of the ingots prior
    to sintering is about 50% of true density but after sintering, the true density is 100%.'
  note: 'Mechanism input: uniaxial compaction along the field direction disturbs the field-induced alignment (relevant
    to A of FP route).'
- id: nd2fe14b_deformation_lee1985
  phase: Nd2Fe14B
  quantity: deformation
  value: 'die-upsetting of hot-pressed melt-spun ribbons: anisotropic grain growth + grain rotation -> platelet
    grains normal to press direction (c parallel to press direction); lateral plastic flow of ribbons'
  unit: ''
  conditions: Nd0.14(Fe0.91B0.09)0.86 melt-spun ribbons, hot pressed 700-750 °C then die-upset
  source:
    doi: 10.1109/tmag.1985.1064031
    title: Processing of Neodymium-Iron-Boron melt-spun ribbons to fully dense magnets
    first_author: Lee, R.
    year: 1985
    url: https://api.openalex.org/works/doi:10.1109/tmag.1985.1064031
    evidence: abstract
    locator: abstract
  quote: The alignment arises from anisotropic grain growth and grain rotation which produces platelet shaped grains
    oriented perpendicular to the press direction.
  note: '''Platelets oriented perpendicular to the press direction'' = platelet plane normal to the press axis,
    i.e. c parallel to the press axis (consistent with Mishra 1987).'
- id: nd2fe14b_phase_fraction_limit_bonded_mqi
  phase: Nd2Fe14B
  quantity: phase_fraction_limit
  value: 'compression-bonded isotropic NdFeB magnets: typical powder loading 77.5 vol% (HD powders ~80 vol%)'
  unit: ''
  conditions: compression-bonded magnets from melt-spun MQP powders
  source:
    doi: null
    title: MQP-15-12-20439 bonded neo powder product page
    first_author: Magnequench (Neo Performance Materials)
    url: https://mqitechnology.com/product/mqp-15-12-20439/
    evidence: datasheet
    locator: product table legend
  quote: Most compression bonded magnets exhibit a typical MQP volumetric loading of 77.5%, a typical HD powder
    has 80% by volume loading.
  note: Manufacturer web page (accessed 2026-10-03); phi for bonded routes.
